Repository: marioboley/PISA_ML

# Machine Learning Models for Phase Prediction in Polymer-Induced Self Assembly

## MileStone1
Currently remove gam model. Will test and add it later. It works fine with other models (Random Forest, Linear, RuleFit)

Result data can be found https://drive.google.com/drive/folders/1G96EMdvkPGU8h9oPlCUc7ahLNRKIKR9Z?usp=sharing

# Machine Learning Models for Phase Prediction in Polymer-Induced Self Assembly

File: MileStone1/data/joined_v1.csv (part 1 of 4)
Entry no,corona_GMA,corona_MPC,corona_AcETMAC,corona_MAA,corona_DMA,corona_PEG,corona_CysMA,corona_GluMA,corona_DMAPS,corona_AEMA,corona_QDMAEMA,corona_HPMAm,corona_KSPMA,corona_MAcEPyr,corona_DSDMA,clogp_corona,mon_corona_mw,mon_corona_apol,mon_corona_mv,mon_corona_psa,dp_corona,corona_mw_total,corona_mv_total,core_BzMA,core_DAAM,core_EGEMA,core_GlyMA,core_HBMA,core_HEMA,core_HPMA,core_MEMA,core_PhA,core_TFMA,core_EGDMA,core_cyclic,clogp_core,mon_core_mw,mon_core_apol,mon_core_mv,mon_core_psa,dp_core,core_mw_total,core_mv_total,ratio_mass,ratio_vol,conc,ph,salt,charged,temp,initiator,sphere,worm,vesicle,other,cophases
1,1,0,0,0,0,0,0,0,0,0,0,0,0,0,0,0.09,160.07,23.529516,1.2437,66.76,56,8963.92,69.6472,0,0,0,0,0,0,0.995,0,0,0,0,0.005,1.10445,144.8997,22.82356186,1.189806,46.93985,181,26226.8457,215.354886,0.254723642,0.244374352,10,7,0,0,70,ACVA,0,1,0,0,0
2,1,0,0,0,0,0,0,0,0,0,0,0,0,0,0,0.09,160.07,23.529516,1.2437,66.76,56,8963.92,69.6472,0,0,0,0,0,0,0.995,0,0,0,0,0.005,1.10445,144.8997,22.82356186,1.189806,46.93985,121,17532.8637,143.966526,0.338302192,0.326042719,10,7,0,0,70,ACVA,1,0,0,0,0
3,1,0,0,0,0,0,0,0,0,0,0,0,0,0,0,0.09,160.07,23.529516,1.2437,66.76,56,8963.92,69.6472,0,0,0,0,0,0,0.995,0,0,0,0,0.005,1.10445,144.8997,22.82356186,1.189806,46.93985,161,23328.8517,191.558766,0.277582862,0.266637095,10,7,0,0,70,ACVA,1,1,0,0,1
4,1,0,0,0,0,0,0,0,0,0,0,0,0,0,0,0.09,160.07,23.529516,1.2437,66.76,56,8963.92,69.6472,0,0,0,0,0,0,0.995,0,0,0,0,0.005,1.10445,144.8997,22.82356186,1.189806,46.93985,201,29124.8397,239.151006,0.235342922,0.225542761,10,7,0,0,70,ACVA,0,1,0,0,0
5,1,0,0,0,0,0,0,0,0,0,0,0,0,0,0,0.09,160.07,23.529516,1.2437,66.76,56,8963.92,69.6472,0,0,0,0,0,0,0.995,0,0,0,0,0.005,1.10445,144.8997,22.82356186,1.189806,46.93985,261,37818.8217,310.539366,0.191607411,0.183192165,10,7,0,0,70,ACVA,0,1,1,0,1
6,1,0,0,0,0,0,0,0,0,0,0,0,0,0,0,0.09,160.07,23.529516,1.2437,66.76,56,8963.92,69.6472,0,0,0,0,0,0,0.995,0,0,0,0,0.005,1.10445,144.8997,22.82356186,1.189806,46.93985,302,43759.7094,359.321412,0.170017127,0.162359665,10,7,0,0,70,ACVA,0,0,1,0,0
7,1,0,0,0,0,0,0,0,0,0,0,0,0,0,0,0.09,160.07,23.529516,1.2437,66.76,56,8963.92,69.6472,0,0,0,0,0,0,0.99,0,0,0,0,0.01,1.1089,145.7194,22.91960772,1.194612,47.3497,181,26375.2114,216.224772,0.253654225,0.24363074,10,7,0,0,70,ACVA,1,0,0,0,0
8,1,0,0,0,0,0,0,0,0,0,0,0,0,0,0,0.09,160.07,23.529516,1.2437,66.76,56,8963.92,69.6472,0,0,0,0,0,0,0.99,0,0,0,0,0.01,1.1089,145.7194,22.91960772,1.194612,47.3497,222,32349.7068,265.203864,0.216972478,0.207994561,10,7,0,0,70,ACVA,1,1,0,0,1
9,1,0,0,0,0,0,0,0,0,0,0,0,0,0,0,0.09,160.07,23.529516,1.2437,66.76,56,8963.92,69.6472,0,0,0,0,0,0,0.99,0,0,0,0,0.01,1.1089,145.7194,22.91960772,1.194612,47.3497,273,39781.3962,326.129076,0.18389295,0.175976187,10,7,0,0,70,ACVA,1,1,1,0,1
10,1,0,0,0,0,0,0,0,0,0,0,0,0,0,0,0.09,160.07,23.529516,1.2437,66.76,56,8963.92,69.6472,0,0,0,0,0,0,0.995,0,0,0,0,0.005,1.10445,144.8997,22.82356186,1.189806,46.93985,171,24777.8487,203.456826,0.265662422,0.255020774,10,7,0,0,70,ACVA,0,1,0,0,0
11,1,0,0,0,0,0,0,0,0,0,0,0,0,0,0,0.09,160.07,23.529516,1.2437,66.76,48,7683.36,59.6976,0,0,0,0.143,0,0,0.857,0,0,0,0,0,1.1143,143.79114,22.5368132,1.1694702,45.4289,105,15098.0697,122.794371,0.337264171,0.327124529,15,7,0,0,50,VA-044,0,1,0,0,0
12,1,0,0,0,0,0,0,0,0,0,0,0,0,0,0,0.09,160.07,23.529516,1.2437,66.76,56,8963.92,69.6472,0,0,0,0.05,0,0,0.95,0,0,0,0,0,1.105,143.979,22.6608367,1.17957,46.145,144,20732.976,169.85808,0.301847035,0.290796094,15,7,0,0,50,VA-044,0,1,0,0,0
13,1,0,0,0,0,0,0,0,0,0,0,0,0,0,0,0.09,160.07,23.529516,1.2437,66.76,56,8963.92,69.6472,0,0,0,0.1,0,0,0.9,0,0,0,0,0,1.11,143.878,22.5941574,1.17414,45.76,144,20718.432,169.07616,0.301994936,0.291748575,15,7,0,0,50,VA-044,0,1,0,0,0
14,1,0,0,0,0,0,0,0,0,0,0,0,0,0,0,0.09,160.07,23.529516,1.2437,66.76,56,8963.92,69.6472,0,0,0,0.15,0,0,0.85,0,0,0,0,0,1.115,143.777,22.5274781,1.16871,45.375,144,20703.888,168.29424,0.302142983,0.292707315,15,7,0,0,50,VA-044,0,1,0,0,0
15,1,0,0,0,0,0,0,0,0,0,0,0,0,0,0,0.09,160.07,23.529516,1.2437,66.76,56,8963.92,69.6472,0,0,0,0.2,0,0,0.8,0,0,0,0,0,1.12,143.676,22.4607988,1.16328,44.99,144,20689.344,167.51232,0.302291174,0.293672377,15,7,0,0,50,VA-044,0,1,0,0,0
16,0,1,0,0,0,0,0,0,0,0,0,0,0,0,0,-5.27,295.12,23.529516,2.2291,66.76,53,15641.36,118.1423,0,0,0,0,0,0,0.995,0,0,0,0.005,0,1.10565,144.35005,22.76459393,1.186977,46.56035,402,58028.7201,477.164754,0.212316316,0.198456073,10,7,0,1,70,V-501,1,0,0,0,0
17,0,1,0,0,0,0,0,0,0,0,0,0,0,0,0,-5.27,295.12,23.529516,2.2291,66.76,53,15641.36,118.1423,0,0,0,0,0,0,0.99,0,0,0,0.01,0,1.1113,144.6201,22.80167186,1.188954,46.5907,404,58426.5204,480.337416,0.211176017,0.197404017,10,7,0,1,70,V-501,0,0,0,1,0
18,0,1,0,0,0,0,0,0,0,0,0,0,0,0,0,-5.27,295.12,23.529516,2.2291,66.76,53,15641.36,118.1423,0,0,0,0,0,0,0.9875,0,0,0,0.0125,0,1.114125,144.755125,22.82021083,1.1899425,46.605875,405,58625.82563,481.9267125,0.2106093,0.196881188,10,7,0,1,70,V-501,0,0,0,1,0
19,0,1,0,0,0,0,0,0,0,0,0,0,0,0,0,-5.27,295.12,23.529516,2.2291,66.76,53,15641.36,118.1423,0,0,0,0,0,0,0.985,0,0,0,0.015,0,1.11695,144.89015,22.83874979,1.190931,46.62105,406,58825.4009,483.517986,0.210044855,0.196360476,10,7,0,1,70,V-501,0,0,0,1,0
20,0,1,0,0,0,0,0,0,0,0,0,0,0,0,0,-5.27,295.12,23.529516,2.2291,66.76,53,15641.36,118.1423,0,0,0,0,0,0,0.995,0,0,0,0.005,0,1.10565,144.35005,22.76459393,1.186977,46.56035,402,58028.7201,477.164754,0.212316316,0.198456073,5,7,0,1,70,V-501,1,0,0,0,0
21,0,1,0,0,0,0,0,0,0,0,0,0,0,0,0,-5.27,295.12,23.529516,2.2291,66.76,53,15641.36,118.1423,0,0,0,0,0,0,0.9875,0,0,0,0.0125,0,1.114125,144.755125,22.82021083,1.1899425,46.605875,405,58625.82563,481.9267125,0.2106093,0.196881188,5,7,0,1,70,V-501,0,0,0,1,0
22,0,1,0,0,0,0,0,0,0,0,0,0,0,0,0,-5.27,295.12,23.529516,2.2291,66.76,53,15641.36,118.1423,0,0,0,0,0,0,0.985,0,0,0,0.015,0,1.11695,144.89015,22.83874979,1.190931,46.62105,406,58825.4009,483.517986,0.210044855,0.196360476,5,7,0,1,70,V-501,0,0,0,1,0
23,1,0,0,0,0,0,0,0,0,0,0,0,0,0,0,0.09,160.07,23.529516,1.2437,66.76,60,9604.2,74.622,0,0,0,0,0.5,0.5,0,0,0,0,0,0,1.12,144.075,22.727516,1.185,46.53,100,14407.5,118.5,0.39998001,0.386398235,10,7,0,1,70,ACVA,1,0,0,0,0
24,1,0,0,0,0,0,0,0,0,0,0,0,0,0,0,0.09,160.07,23.529516,1.2437,66.76,60,9604.2,74.622,0,0,0,0,0.5,0.5,0,0,0,0,0,0,1.12,144.075,22.727516,1.185,46.53,150,21611.25,177.75,0.307674565,0.295682564,10,7,0,1,70,ACVA,1,1,0,0,1
25,1,0,0,0,0,0,0,0,0,0,0,0,0,0,0,0.09,160.07,23.529516,1.2437,66.76,60,9604.2,74.622,0,0,0,0,0.5,0.5,0,0,0,0,0,0,1.12,144.075,22.727516,1.185,46.53,200,28815,237,0.249984383,0.239463196,10,7,0,1,70,ACVA,1,1,0,0,1
26,1,0,0,0,0,0,0,0,0,0,0,0,0,0,0,0.09,160.07,23.529516,1.2437,66.76,60,9604.2,74.622,0,0,0,0,0.5,0.5,0,0,0,0,0,0,1.12,144.075,22.727516,1.185,46.53,250,36018.75,296.25,0.210512472,0.201206885,10,7,0,1,70,ACVA,0,0,1,0,0
27,1,0,0,0,0,0,0,0,0,0,0,0,0,0,0,0.09,160.07,23.529516,1.2437,66.76,60,9604.2,74.622,0,0,0,0,0.5,0.5,0,0,0,0,0,0,1.12,144.075,22.727516,1.185,46.53,300,43222.5,355.5,0.181805791,0.173490312,10,7,0,1,70,ACVA,0,0,1,0,0
28,1,0,0,0,0,0,0,0,0,0,0,0,0,0,0,0.09,160.07,23.529516,1.2437,66.76,60,9604.2,74.622,0,0,0,0,0.5,0.5,0,0,0,0,0,0,1.12,144.075,22.727516,1.185,46.53,190,27374.25,225.15,0.259724245,0.248929186,12.5,7,0,1,70,ACVA,1,1,0,0,1
29,1,0,0,0,0,0,0,0,0,0,0,0,0,0,0,0.09,160.07,23.529516,1.2437,66.76,60,9604.2,74.622,0,0,0,0,0.5,0.5,0,0,0,0,0,0,1.12,144.075,22.727516,1.185,46.53,190,27374.25,225.15,0.259724245,0.248929186,13.5,7,0,1,70,ACVA,1,1,0,0,1
30,1,0,0,0,0,0,0,0,0,0,0,0,0,0,0,0.09,160.07,23.529516,1.2437,66.76,60,9604.2,74.622,0,0,0,0,0.5,0.5,0,0,0,0,0,0,1.12,144.075,22.727516,1.185,46.53,170,24492.75,201.45,0.281673288,0.270299052,17.5,7,0,1,70,ACVA,0,1,0,0,0
31,1,0,0,0,0,0,0,0,0,0,0,0,0,0,0,0.09,160.07,23.529516,1.2437,66.76,60,9604.2,74.622,0,0,0,0,0.5,0.5,0,0,0,0,0,0,1.12,144.075,22.727516,1.185,46.53,80,11526,94.8,0.454524803,0.440450473,15,7,0,1,70,ACVA,1,0,0,0,0
32,1,0,0,0,0,0,0,0,0,0,0,0,0,0,0,0.09,160.07,23.529516,1.2437,66.76,60,9604.2,74.622,0,0,0,0,0.5,0.5,0,0,0,0,0,0,1.12,144.075,22.727516,1.185,46.53,100,14407.5,118.5,0.39998001,0.386398235,15,7,0,1,70,ACVA,1,1,0,0,1
33,1,0,0,0,0,0,0,0,0,0,0,0,0,0,0,0.09,160.07,23.529516,1.2437,66.76,60,9604.2,74.622,0,0,0,0,0.5,0.5,0,0,0,0,0,0,1.12,144.075,22.727516,1.185,46.53,130,18729.75,154.05,0.338964387,0.326327666,15,7,0,1,70,ACVA,1,1,0,0,1
34,1,0,0,0,0,0,0,0,0,0,0,0,0,0,0,0.09,160.07,23.529516,1.2437,66.76,60,9604.2,74.622,0,0,0,0,0.5,0.5,0,0,0,0,0,0,1.12,144.075,22.727516,1.185,46.53,150,21611.25,177.75,0.307674565,0.295682564,15,7,0,1,70,ACVA,0,1,0,0,0
35,1,0,0,0,0,0,0,0,0,0,0,0,0,0,0,0.09,160.07,23.529516,1.2437,66.76,60,9604.2,74.622,0,0,0,0,0.5,0.5,0,0,0,0,0,0,1.12,144.075,22.727516,1.185,46.53,180,25933.5,213.3,0.270253843,0.25917436,15,7,0,1,70,ACVA,0,1,0,0,0
36,1,0,0,0,0,0,0,0,0,0,0,0,0,0,0,0.09,160.07,23.529516,1.2437,66.76,60,9604.2,74.622,0,0,0,0,0.5,0.5,0,0,0,0,0,0,1.12,144.075,22.727516,1.185,46.53,200,28815,237,0.249984383,0.239463196,15,7,0,1,70,ACVA,0,1,1,0,1
37,1,0,0,0,0,0,0,0,0,0,0,0,0,0,0,0.09,160.07,23.529516,1.2437,66.76,60,9604.2,74.622,0,0,0,0,0.5,0.5,0,0,0,0,0,0,1.12,144.075,22.727516,1.185,46.53,220,31696.5,260.7,0.232543274,0.222538336,15,7,0,1,70,ACVA,0,1,1,0,1
38,1,0,0,0,0,0,0,0,0,0,0,0,0,0,0,0.09,160.07,23.529516,1.2437,66.76,60,9604.2,74.622,0,0,0,0,0.5,0.5,0,0,0,0,0,0,1.12,144.075,22.727516,1.185,46.53,250,36018.75,296.25,0.210512472,0.201206885,15,7,0,1,70,ACVA,0,0,1,0,0
39,1,0,0,0,0,0,0,0,0,0,0,0,0,0,0,0.09,160.07,23.529516,1.2437,66.76,60,9604.2,74.622,0,0,0,0,0.5,0.5,0,0,0,0,0,0,1.12,144.075,22.727516,1.185,46.53,300,43222.5,355.5,0.181805791,0.173490312,15,7,0,1,70,ACVA,0,0,1,0,0
40,1,0,0,0,0,0,0,0,0,0,0,0,0,0,0,0.09,160.07,23.529516,1.2437,66.76,60,9604.2,74.622,0,0,0,0,0.5,0.5,0,0,0,0,0,0,1.12,144.075,22.727516,1.185,46.53,80,11526,94.8,0.454524803,0.440450473,20,7,0,1,70,ACVA,1,0,0,0,0
41,1,0,0,0,0,0,0,0,0,0,0,0,0,0,0,0.09,160.07,23.529516,1.2437,66.76,60,9604.2,74.622,0,0,0,0,0.5,0.5,0,0,0,0,0,0,1.12,144.075,22.727516,1.185,46.53,100,14407.5,118.5,0.39998001,0.386398235,20,7,0,1,70,ACVA,1,1,0,0,1
42,1,0,0,0,0,0,0,0,0,0,0,0,0,0,0,0.09,160.07,23.529516,1.2437,66.76,60,9604.2,74.622,0,0,0,0,0.5,0.5,0,0,0,0,0,0,1.12,144.075,22.727516,1.185,46.53,120,17289,142.2,0.357123734,0.344162493,20,7,0,1,70,ACVA,0,1,0,0,0
43,1,0,0,0,0,0,0,0,0,0,0,0,0,0,0,0.09,160.07,23.529516,1.2437,66.76,60,9604.2,74.622,0,0,0,0,0.5,0.5,0,0,0,0,0,0,1.12,144.075,22.727516,1.185,46.53,140,20170.5,165.9,0.322562444,0.310250206,20,7,0,1,70,ACVA,0,1,0,0,0
44,1,0,0,0,0,0,0,0,0,0,0,0,0,0,0,0.09,160.07,23.529516,1.2437,66.76,60,9604.2,74.622,0,0,0,0,0.5,0.5,0,0,0,0,0,0,1.12,144.075,22.727516,1.185,46.53,160,23052,189.6,0.294100355,0.2824216,20,7,0,1,70,ACVA,0,1,0,0,0
45,1,0,0,0,0,0,0,0,0,0,0,0,0,0,0,0.09,160.07,23.529516,1.2437,66.76,60,9604.2,74.622,0,0,0,0,0.5,0.5,0,0,0,0,0,0,1.12,144.075,22.727516,1.185,46.53,180,25933.5,213.3,0.270253843,0.25917436,20,7,0,1,70,ACVA,0,1,1,0,1
46,1,0,0,0,0,0,0,0,0,0,0,0,0,0,0,0.09,160.07,23.529516,1.2437,66.76,60,9604.2,74.622,0,0,0,0,0.5,0.5,0,0,0,0,0,0,1.12,144.075,22.727516,1.185,46.53,200,28815,237,0.249984383,0.239463196,20,7,0,1,70,ACVA,0,1,1,0,1
47,1,0,0,0,0,0,0,0,0,0,0,0,0,0,0,0.09,160.07,23.529516,1.2437,66.76,60,9604.2,74.622,0,0,0,0,0.5,0.5,0,0,0,0,0,0,1.12,144.075,22.727516,1.185,46.53,220,31696.5,260.7,0.232543274,0.222538336,20,7,0,1,70,ACVA,0,1,1,0,1
48,1,0,0,0,0,0,0,0,0,0,0,0,0,0,0,0.09,160.07,23.529516,1.2437,66.76,60,9604.2,74.622,0,0,0,0,0.5,0.5,0,0,0,0,0,0,1.12,144.075,22.727516,1.185,46.53,250,36018.75,296.25,0.210512472,0.201206885,20,7,0,1,70,ACVA,0,0,1,0,0
49,1,0,0,0,0,0,0,0,0,0,0,0,0,0,0,0.09,160.07,23.529516,1.2437,66.76,60,9604.2,74.622,0,0,0,0,0.5,0.5,0,0,0,0,0,0,1.12,144.075,22.727516,1.185,46.53,300,43222.5,355.5,0.181805791,0.173490312,20,7,0,1,70,ACVA,0,0,1,0,0
50,1,0,0,0,0,0,0,0,0,0,0,0,0,0,0,0.09,160.07,23.529516,1.2437,66.76,55,8803.85,68.4035,0,0,0,0.25,0,0,0.75,0,0,0,0,0,1.125,143.575,22.3941195,1.15785,44.605,329,47236.175,380.93265,0.157099323,0.152232354,10,7,0,0,70,ACVA,0,0,1,0,0
51,0.913,0,0,0,0,0,0,0,0,0,0.087,0,0,0,0,-0.14229,164.16161,24.32963395,1.2867824,63.23998,127,20848.52447,163.4213648,0,0,0,0,0,0,1,0,0,0,0,0,1.1,144.08,22.727516,1.185,46.53,500,72040,592.5,0.224446718,0.216188313,10,7,0.3,1,70,ACVA,1,0,0,0,0
52,0.913,0,0,0,0,0,0,0,0,0,0.087,0,0,0,0,-0.14229,164.16161,24.32963395,1.2867824,63.23998,127,20848.52447,163.4213648,0,0,0,0,0,0,1,0,0,0,0,0,1.1,144.08,22.727516,1.185,46.53,300,43224,355.5,0.325389465,0.314925104,10,7,0.3,1,70,ACVA,1,0,0,0,0
53,0.913,0,0,0,0,0,0,0,0,0,0.087,0,0,0,0,-0.14229,164.16161,24.32963395,1.2867824,63.23998,127,20848.52447,163.4213648,0,0,0,0,0,0,1,0,0,0,0,0,1.1,144.08,22.727516,1.185,46.53,600,86448,711,0.194307547,0.186890864,10,7,0.3,1,70,ACVA,1,0,0,0,0
54,0.913,0,0,0,0,0,0,0,0,0,0.087,0,0,0,0,-0.14229,164.16161,24.32963395,1.2867824,63.23998,127,20848.52447,163.4213648,0,0,0,0,0,0,1,0,0,0,0,0,1.1,144.08,22.727516,1.185,46.53,700,100856,829.5,0.171304432,0.164586412,10,7,0.3,1,70,ACVA,1,0,0,0,0
55,0.913,0,0,0,0,0,0,0,0,0,0.087,0,0,0,0,-0.14229,164.16161,24.32963395,1.2867824,63.23998,127,20848.52447,163.4213648,0,0,0,0,0,0,1,0,0,0,0,0,1.1,144.08,22.727516,1.185,46.53,900,129672,1066.5,0.138509513,0.132871393,10,7,0.3,1,70,ACVA,1,0,0,0,0
56,0.913,0,0,0,0,0,0,0,0,0,0.087,0,0,0,0,-0.14229,164.16161,24.32963395,1.2867824,63.23998,127,20848.52447,163.4213648,0,0,0,0,0,0,1,0,0,0,0,0,1.1,144.08,22.727516,1.185,46.53,200,28816,237,0.419787055,0.40812349,10,7,0.3,1,70,ACVA,0,0,0,1,0
57,0.913,0,0,0,0,0,0,0,0,0,0.087,0,0,0,0,-0.14229,164.16161,24.32963395,1.2867824,63.23998,127,20848.52447,163.4213648,0,0,0,0,0,0,1,0,0,0,0,0,1.1,144.08,22.727516,1.185,46.53,200,28816,237,0.419787055,0.40812349,10,7,0.4,1,70,ACVA,1,0,0,0,0
58,0.913,0,0,0,0,0,0,0,0,0,0.087,0,0,0,0,-0.14229,164.16161,24.32963395,1.2867824,63.23998,127,20848.52447,163.4213648,0,0,0,0,0,0,1,0,0,0,0,0,1.1,144.08,22.727516,1.185,46.53,300,43224,355.5,0.325389465,0.314925104,10,7,0.3,1,70,ACVA,1,0,0,0,0
59,0.913,0,0,0,0,0,0,0,0,0,0.087,0,0,0,0,-0.14229,164.16161,24.32963395,1.2867824,63.23998,127,20848.52447,163.4213648,0,0,0,0,0,0,1,0,0,0,0,0,1.1,144.08,22.727516,1.185,46.53,400,57632,474,0.265652206,0.256378863,10,7,0.3,1,70,ACVA,1,0,0,0,0
60,0.913,0,0,0,0,0,0,0,0,0,0.087,0,0,0,0,-0.14229,164.16161,24.32963395,1.2867824,63.23998,127,20848.52447,163.4213648,0,0,0,0,0,0,1,0,0,0,0,0,1.1,144.08,22.727516,1.185,46.53,500,72040,592.5,0.224446718,0.216188313,10,7,0.3,1,70,ACVA,1,0,0,0,0
61,0.913,0,0,0,0,0,0,0,0,0,0.087,0,0,0,0,-0.14229,164.16161,24.32963395,1.2867824,63.23998,127,20848.52447,163.4213648,0,0,0,0,0,0,1,0,0,0,0,0,1.1,144.08,22.727516,1.185,46.53,600,86448,711,0.194307547,0.186890864,10,7,0.3,1,70,ACVA,1,0,0,0,0
62,0.913,0,0,0,0,0,0,0,0,0,0.087,0,0,0,0,-0.14229,164.16161,24.32963395,1.2867824,63.23998,127,20848.52447,163.4213648,0,0,0,0,0,0,1,0,0,0,0,0,1.1,144.08,22.727516,1.185,46.53,700,100856,829.5,0.171304432,0.164586412,10,7,0.3,1,70,ACVA,1,0,0,0,0
63,0.913,0,0,0,0,0,0,0,0,0,0.087,0,0,0,0,-0.14229,164.16161,24.32963395,1.2867824,63.23998,127,20848.52447,163.4213648,0,0,0,0,0,0,1,0,0,0,0,0,1.1,144.08,22.727516,1.185,46.53,900,129672,1066.5,0.138509513,0.132871393,10,7,0.3,1,70,ACVA,1,0,0,0,0
64,0.972,0,0,0,0,0,0,0,0,0,0.028,0,0,0,0,0.18408,163.70972,24.05033722,1.270174,67.78032,44,7203.22768,55.887656,0,0,0,0,0,0,1,0,0,0,0,0,1.1,144.08,22.727516,1.185,46.53,200,28816,237,0.199982847,0.190816017,10,7,0,0,70,ACVA,0,0,1,0,0
65,0,0,1,0,0,0,0,0,0,0,0,0,0,0,0,-3.13,193.09,29.632688,1.598,26.3,100,19309,159.8,0,1,0,0,0,0,0,0,0,0,0,0,0.69,169.11,28.545895,1.4649,46.17,100,16911,146.49,0.533103258,0.521727774,20,7,0,0,56,AIBA,1,0,0,0,0
66,0,0,1,0,0,0,0,0,0,0,0,0,0,0,0,-3.13,193.09,29.632688,1.598,26.3,100,19309,159.8,0,1,0,0,0,0,0,0,0,0,0,0,0.69,169.11,28.545895,1.4649,46.17,300,50733,439.47,0.275677451,0.266657767,20,7,0,0,56,AIBA,1,0,0,0,0
67,0,0,1,0,0,0,0,0,0,0,0,0,0,0,0,-3.13,193.09,29.632688,1.598,26.3,100,19309,159.8,0,1,0,0,0,0,0,0,0,0,0,0,0.69,169.11,28.545895,1.4649,46.17,500,84555,732.45,0.18590657,0.179097786,20,7,0,0,56,AIBA,1,0,0,0,0
68,0,0,1,0,0,0,0,0,0,0,0,0,0,0,0,-3.13,193.09,29.632688,1.598,26.3,100,19309,159.8,0,1,0,0,0,0,0,0,0,0,0,0,0.69,169.11,28.545895,1.4649,46.17,700,118377,1025.43,0.140239385,0.134826152,20,7,0,0,56,AIBA,1,0,0,0,0
69,0,0,1,0,0,0,0,0,0,0,0,0,0,0,0,-3.13,193.09,29.632688,1.598,26.3,100,19309,159.8,0,1,0,0,0,0,0,0,0,0,0,0,0.69,169.11,28.545895,1.4649,46.17,1000,169110,1464.9,0.102479049,0.09835662,20,7,0,0,56,AIBA,1,0,0,0,0
70,0,0,1,0,0,0,0,0,0,0,0,0,0,0,0,-3.13,193.09,29.632688,1.598,26.3,100,19309,159.8,0,1,0,0,0,0,0,0,0,0,0,0,0.69,169.11,28.545895,1.4649,46.17,1500,253665,2197.35,0.070735674,0.067793734,20,7,0,0,56,AIBA,1,0,0,0,0
71,0,0,1,0,0,0,0,0,0,0,0,0,0,0,0,-3.13,193.09,29.632688,1.598,26.3,100,19309,159.8,0,1,0,0,0,0,0,0,0,0,0,0,0.69,169.11,28.545895,1.4649,46.17,2000,338220,2929.8,0.054006808,0.051721906,20,7,0,0,56,AIBA,1,0,0,0,0
72,1,0,0,0,0,0,0,0,0,0,0,0,0,0,0,0.09,160.07,23.529516,1.2437,66.76,43,6883.01,53.4791,0,0,0,0,0,0,1,0,0,0,0,0,1.1,144.08,22.727516,1.185,46.53,175,25214,207.375,0.214443962,0.205015371,10,3.5,0,0,70,ACVA,0,0,1,0,0
73,1,0,0,0,0,0,0,0,0,0,0,0,0,0,0,0.09,160.07,23.529516,1.2437,66.76,43,6883.01,53.4791,0,0,0,0,0,0,1,0,0,0,0,0,1.1,144.08,22.727516,1.185,46.53,200,28816,237,0.192806747,0.184106533,10,3.5,0,0,70,ACVA,0,0,1,0,0
74,1,0,0,0,0,0,0,0,0,0,0,0,0,0,0,0.09,160.07,23.529516,1.2437,66.76,43,6883.01,53.4791,0,0,0,0,0,0,1,0,0,0,0,0,1.1,144.08,22.727516,1.185,46.53,225,32418,266.625,0.175135703,0.167067838,10,3.5,0,0,70,ACVA,0,0,1,0,0
75,1,0,0,0,0,0,0,0,0,0,0,0,0,0,0,0.09,160.07,23.529516,1.2437,66.76,43,6883.01,53.4791,0,0,0,0,0,0,1,0,0,0,0,0,1.1,144.08,22.727516,1.185,46.53,250,36020,296.25,0.160431867,0.152915785,10,3.5,0,0,70,ACVA,0,0,1,0,0
76,1,0,0,0,0,0,0,0,0,0,0,0,0,0,0,0.09,160.07,23.529516,1.2437,66.76,56,8963.92,69.6472,0,0,0,0,0,0,1,0,0,0,0,0,1.1,144.08,22.727516,1.185,46.53,144,20747.52,170.64,0.301699278,0.289849813,15,7,0,0,50,VA-044,0,1,0,0,0
77,1,0,0,0,0,0,0,0,0,0,0,0,0,0,0,0.09,160.07,23.529516,1.2437,66.76,56,8963.92,69.6472,0,0,0,0,0,0,1,0,0,0,0,0,1.1,144.08,22.727516,1.185,46.53,180,25934.4,213.3,0.25685821,0.246149105,10,7,0,0,70,ACVA,0,0,1,0,0
78,1,0,0,0,0,0,0,0,0,0,0,0,0,0,0,0.09,160.07,23.529516,1.2437,66.76,48,7683.36,59.6976,0,0,0,0,0,0,0,0,0,1,0,0,2.29,168.04,18.502551,1.0385,26.3,50,8402,51.925,0.477661675,0.534816426,10,7,0,0,70,ACVA,1,0,0,0,0
79,1,0,0,0,0,0,0,0,0,0,0,0,0,0,0,0.09,160.07,23.529516,1.2437,66.76,28,4481.96,34.8236,0,0,0,0,0,0,0,0,0,1,0,0,2.29,168.04,18.502551,1.0385,26.3,100,16804,103.85,0.210559449,0.251119175,20,7,0,0,70,ACVA,1,0,0,0,0
80,1,0,0,0,0,0,0,0,0,0,0,0,0,0,0,0.09,160.07,23.529516,1.2437,66.76,28,4481.96,34.8236,0,0,0,0,0,0,0,0,0,1,0,0,2.29,168.04,18.502551,1.0385,26.3,200,33608,207.7,0.117667753,0.1435885,20,7,0,0,70,ACVA,1,0,0,0,0
81,1,0,0,0,0,0,0,0,0,0,0,0,0,0,0,0.09,160.07,23.529516,1.2437,66.76,28,4481.96,34.8236,0,0,0,0,0,0,0,0,0,1,0,0,2.29,168.04,18.502551,1.0385,26.3,300,50412,311.55,0.081647598,0.100537685,20,7,0,0,70,ACVA,1,0,0,0,0
82,1,0,0,0,0,0,0,0,0,0,0,0,0,0,0,0.09,160.07,23.529516,1.2437,66.76,28,4481.96,34.8236,0,0,0,0,0,0,0,0,0,1,0,0,2.29,168.04,18.502551,1.0385,26.3,400,67216,415.4,0.062511681,0.077347345,20,7,0,0,70,ACVA,1,0,0,0,0
83,1,0,0,0,0,0,0,0,0,0,0,0,0,0,0,0.09,160.07,23.529516,1.2437,66.76,28,4481.96,34.8236,0,0,0,0,0,0,0,0,0,1,0,0,2.29,168.04,18.502551,1.0385,26.3,500,84020,519.25,0.050642494,0.062850134,20,7,0,0,70,ACVA,1,0,0,0,0
84,1,0,0,0,0,0,0,0,0,0,0,0,0,0,0,0.09,160.07,23.529516,1.2437,66.76,43,6883.01,53.4791,0,0,0,0,0,0,0,0,0,1,0,0,2.29,168.04,18.502551,1.0385,26.3,400,67216,415.4,0.092889365,0.114057334,20,7,0,0,70,ACVA,1,0,0,0,0
85,1,0,0,0,0,0,0,0,0,0,0,0,0,0,0,0.09,160.07,23.529516,1.2437,66.76,43,6883.01,53.4791,0,0,0,0,0,0,0,0,0,1,0,0,2.29,168.04,18.502551,1.0385,26.3,600,100824,623.1,0.06390494,0.079043382,20,7,0,0,70,ACVA,1,0,0,0,0
86,1,0,0,0,0,0,0,0,0,0,0,0,0,0,0,0.09,160.07,23.529516,1.2437,66.76,43,6883.01,53.4791,0,0,0,0,0,0,0,0,0,1,0,0,2.29,168.04,18.502551,1.0385,26.3,800,134432,830.8,0.048706857,0.060477625,20,7,0,0,70,ACVA,1,0,0,0,0
87,1,0,0,0,0,0,0,0,0,0,0,0,0,0,0,0.09,160.07,23.529516,1.2437,66.76,43,6883.01,53.4791,0,0,0,0,0,0,0,0,0,1,0,0,2.29,168.04,18.502551,1.0385,26.3,1000,168040,1038.5,0.039348797,0.048974472,20,7,0,0,70,ACVA,1,0,0,0,0
88,1,0,0,0,0,0,0,0,0,0,0,0,0,0,0,0.09,160.07,23.529516,1.2437,66.76,63,10084.41,78.3531,0,0,0,0,0,0,0,0,0,1,0,0,2.29,168.04,18.502551,1.0385,26.3,123,20668.92,127.7355,0.327912782,0.380191335,20,7,0,0,70,ACVA,1,0,0,0,0
89,1,0,0,0,0,0,0,0,0,0,0,0,0,0,0,0.09,160.07,23.529516,1.2437,66.76,63,10084.41,78.3531,0,0,0,0,0,0,0,0,0,1,0,0,2.29,168.04,18.502551,1.0385,26.3,184,30919.36,191.084,0.245938605,0.290802937,20,7,0,0,70,ACVA,1,0,0,0,0
90,1,0,0,0,0,0,0,0,0,0,0,0,0,0,0,0.09,160.07,23.529516,1.2437,66.76,63,10084.41,78.3531,0,0,0,0,0,0,0,0,0,1,0,0,2.29,168.04,18.502551,1.0385,26.3,246,41337.84,255.471,0.196109855,0.234713731,20,7,0,0,70,ACVA,1,0,0,0,0
91,1,0,0,0,0,0,0,0,0,0,0,0,0,0,0,0.09,160.07,23.529516,1.2437,66.76,63,10084.41,78.3531,0,0,0,0,0,0,0,0,0,1,0,0,2.29,168.04,18.502551,1.0385,26.3,369,62006.76,383.2065,0.139884122,0.169757275,20,7,0,0,70,ACVA,1,0,0,0,0
92,1,0,0,0,0,0,0,0,0,0,0,0,0,0,0,0.09,160.07,23.529516,1.2437,66.76,63,10084.41,78.3531,0,0,0,0,0,0,0,0,0,1,0,0,2.29,168.04,18.502551,1.0385,26.3,400,67216,415.4,0.130457393,0.158688826,20,7,0,0,70,ACVA,1,0,0,0,0
93,1,0,0,0,0,0,0,0,0,0,0,0,0,0,0,0.09,160.07,23.529516,1.2437,66.76,63,10084.41,78.3531,0,0,0,0,0,0,0,0,0,1,0,0,2.29,168.04,18.502551,1.0385,26.3,430,72257.2,446.555,0.122470401,0.149270129,20,7,0,0,70,ACVA,1,0,0,0,0
94,1,0,0,0,0,0,0,0,0,0,0,0,0,0,0,0.09,160.07,23.529516,1.2437,66.76,63,10084.41,78.3531,0,0,0,0,0,0,0,0,0,1,0,0,2.29,168.04,18.502551,1.0385,26.3,492,82675.68,510.942,0.108714966,0.132960719,20,7,0,0,70,ACVA,1,0,0,0,0
95,1,0,0,0,0,0,0,0,0,0,0,0,0,0,0,0.09,160.07,23.529516,1.2437,66.76,63,10084.41,78.3531,0,0,0,0,0,0,0,0,0,1,0,0,2.29,168.04,18.502551,1.0385,26.3,615,103344.6,638.6775,0.088905034,0.109274416,20,7,0,0,70,ACVA,1,0,0,0,0
96,1,0,0,0,0,0,0,0,0,0,0,0,0,0,0,0.09,160.07,23.529516,1.2437,66.76,63,10084.41,78.3531,0,0,0,0,0,0,0,0,0,1,0,0,2.29,168.04,18.502551,1.0385,26.3,737,123845.48,765.3745,0.075296187,0.092865399,20,7,0,0,70,ACVA,1,0,0,0,0
97,1,0,0,0,0,0,0,0,0,0,0,0,0,0,0,0.09,160.07,23.529516,1.2437,66.76,63,10084.41,78.3531,0,0,0,0,0,0,0,0,0,1,0,0,2.29,168.04,18.502551,1.0385,26.3,983,165183.32,1020.8455,0.057537175,0.071282023,20,7,0,0,70,ACVA,1,0,0,0,0
98,1,0,0,0,0,0,0,0,0,0,0,0,0,0,0,0.09,160.07,23.529516,1.2437,66.76,63,10084.41,78.3531,0,0,0,0,0,0,0,0,0,1,0,0,2.29,168.04,18.502551,1.0385,26.3,1106,185852.24,1148.581,0.051467707,0.063860887,20,7,0,0,70,ACVA,1,0,0,0,0
99,1,0,0,0,0,0,0,0,0,0,0,0,0,0,0,0.09,160.07,23.529516,1.2437,66.76,98,15686.86,121.8826,0,0,0,0,0,0,0,0,0,1,0,0,2.29,168.04,18.502551,1.0385,26.3,400,67216,415.4,0.189219769,0.226850079,20,7,0,0,70,ACVA,1,0,0,0,0
100,1,0,0,0,0,0,0,0,0,0,0,0,0,0,0,0.09,160.07,23.529516,1.2437,66.76,98,15686.86,121.8826,0,0,0,0,0,0,0,0,0,1,0,0,2.29,168.04,18.502551,1.0385,26.3,600,100824,623.1,0.134638608,0.163604626,20,7,0,0,70,ACVA,1,0,0,0,0
101,1,0,0,0,0,0,0,0,0,0,0,0,0,0,0,0.09,160.07,23.529516,1.2437,66.76,98,15686.86,121.8826,0,0,0,0,0,0,0,0,0,1,0,0,2.29,168.04,18.502551,1.0385,26.3,800,134432,830.8,0.104496264,0.127936209,20,7,0,0,70,ACVA,1,0,0,0,0
102,1,0,0,0,0,0,0,0,0,0,0,0,0,0,0,0.09,160.07,23.529516,1.2437,66.76,98,15686.86,121.8826,0,0,0,0,0,0,0,0,0,1,0,0,2.29,168.04,18.502551,1.0385,26.3,1000,168040,1038.5,0.085381419,0.105036563,20,7,0,0,70,ACVA,1,0,0,0,0
103,0,0,0,1,0,0,0,0,0,0,0,0,0,0,0,-1.96,108.02,35.577965,0.6821,40.13,56,6049.12,38.1976,0,0,0,0,1,0,0,0,0,0,0,0,1.6,158.09,25.821102,1.3259,46.53,50,7904.5,66.295,0.433516177,0.365553159,20,5,0,0,70,ACVA,1,0,0,0,0
104,0,0,0,1,0,0,0,0,0,0,0,0,0,0,0,-1.96,108.02,35.577965,0.6821,40.13,56,6049.12,38.1976,0,0,0,0,1,0,0,0,0,0,0,0,1.6,158.09,25.821102,1.3259,46.53,130,20551.7,172.367,0.227403516,0.181405611,20,5,0,0,70,ACVA,1,0,0,0,0
105,0,0,0,1,0,0,0,0,0,0,0,0,0,0,0,-1.96,108.02,35.577965,0.6821,40.13,56,6049.12,38.1976,0,0,0,0,1,0,0,0,0,0,0,0,1.6,158.09,25.821102,1.3259,46.53,300,47427,397.77,0.113118154,0.087615685,20,5,0,0,70,ACVA,1,0,0,0,0
106,0,0,0,1,0,0,0,0,0,0,0,0,0,0,0,-1.96,108.02,35.577965,0.6821,40.13,56,6049.12,38.1976,0,0,0,0,1,0,0,0,0,0,0,0,1.6,158.09,25.821102,1.3259,46.53,1000,158090,1325.9,0.036853615,0.028002102,20,5,0,0,70,ACVA,1,0,0,0,0
107,0,0,0,1,0,0,0,0,0,0,0,0,0,0,0,-1.96,108.02,35.577965,0.6821,40.13,56,6049.12,38.1976,0,0,0,0,1,0,0,0,0,0,0,0,1.6,158.09,25.821102,1.3259,46.53,150,23713.5,198.885,0.203245548,0.161115156,20,5,0,0,70,ACVA,0,0,0,1,0
108,0,0,0,1,0,0,0,0,0,0,0,0,0,0,0,-1.96,108.02,35.577965,0.6821,40.13,56,6049.12,38.1976,0,0,0,0,1,0,0,0,0,0,0,0,1.6,158.09,25.821102,1.3259,46.53,155,24503.95,205.5145,0.197987305,0.156732472,20,5,0,0,70,ACVA,0,0,0,1,0
109,0,0,0,1,0,0,0,0,0,0,0,0,0,0,0,-1.96,108.02,35.577965,0.6821,40.13,56,6049.12,38.1976,0,0,0,0,1,0,0,0,0,0,0,0,1.6,158.09,25.821102,1.3259,46.53,1500,237135,1988.85,0.024874651,0.018843958,20,5,0,0,70,ACVA,1,0,0,0,0
110,0,0,0,1,0,0,0,0,0,0,0,0,0,0,0,-1.96,108.02,35.577965,0.6821,40.13,28,3024.56,19.0988,0,0,0,0,1,0,0,0,0,0,0,0,1.6,158.09,25.821102,1.3259,46.53,50,7904.5,66.295,0.276744752,0.223655582,20,5,0,0,70,ACVA,1,0,0,0,0
111,0,0,0,1,0,0,0,0,0,0,0,0,0,0,0,-1.96,108.02,35.577965,0.6821,40.13,28,3024.56,19.0988,0,0,0,0,1,0,0,0,0,0,0,0,1.6,158.09,25.821102,1.3259,46.53,60,9485.4,79.554,0.241772156,0.193596127,20,5,0,0,70,ACVA,1,0,0,0,0
112,0,0,0,1,0,0,0,0,0,0,0,0,0,0,0,-1.96,108.02,35.577965,0.6821,40.13,28,3024.56,19.0988,0,0,0,0,1,0,0,0,0,0,0,0,1.6,158.09,25.821102,1.3259,46.53,70,11066.3,92.813,0.214646941,0.170659394,20,5,0,0,70,ACVA,1,0,0,0,0
113,0,0,0,1,0,0,0,0,0,0,0,0,0,0,0,-1.96,108.02,35.577965,0.6821,40.13,28,3024.56,19.0988,0,0,0,0,1,0,0,0,0,0,0,0,1.6,158.09,25.821102,1.3259,46.53,80,12647.2,106.072,0.192994278,0.152581912,20,5,0,0,70,ACVA,1,0,0,0,0
114,0,0,0,1,0,0,0,0,0,0,0,0,0,0,0,-1.96,108.02,35.577965,0.6821,40.13,28,3024.56,19.0988,0,0,0,0,1,0,0,0,0,0,0,0,1.6,158.09,25.821102,1.3259,46.53,100,15809,132.59,0.160594173,0.12590778,20,5,0,0,70,ACVA,1,0,0,0,0
115,0,0,0,1,0,0,0,0,0,0,0,0,0,0,0,-1.96,108.02,35.577965,0.6821,40.13,28,3024.56,19.0988,0,0,0,0,1,0,0,0,0,0,0,0,1.6,158.09,25.821102,1.3259,46.53,125,19761.25,165.7375,0.132738753,0.103328188,20,5,0,0,70,ACVA,1,0,0,0,0
116,0,0,0,1,0,0,0,0,0,0,0,0,0,0,0,-1.96,108.02,35.577965,0.6821,40.13,28,3024.56,19.0988,0,0,0,0,1,0,0,0,0,0,0,0,1.6,158.09,25.821102,1.3259,46.53,150,23713.5,198.885,0.113118154,0.087615685,20,5,0,0,70,ACVA,1,0,0,0,0
117,0,0,0,0,1,0,0,0,0,0,0,0,0,0,0,-0.13,99.07,16.703137,0.8856,20.31,40,3962.8,35.424,0,1,0,0,0,0,0,0,0,0,0,0,0.69,169.11,28.545895,1.4649,46.17,50,8455.5,73.245,0.319109701,0.32598073,20,2.5,0,0,70,ACVA,1,1,0,0,1
118,0,0,0,0,1,0,0,0,0,0,0,0,0,0,0,-0.13,99.07,16.703137,0.8856,20.31,40,3962.8,35.424,0,1,0,0,0,0,0,0,0,0,0,0,0.69,169.11,28.545895,1.4649,46.17,70,11837.7,102.543,0.25080219,0.256757051,20,2.5,0,0,70,ACVA,1,1,0,0,1
119,0,0,0,0,1,0,0,0,0,0,0,0,0,0,0,-0.13,99.07,16.703137,0.8856,20.31,40,3962.8,35.424,0,1,0,0,0,0,0,0,0,0,0,0,0.69,169.11,28.545895,1.4649,46.17,85,14374.35,124.5165,0.216107738,0.221482364,20,2.5,0,0,70,ACVA,1,1,0,0,1
120,0,0,0,0,1,0,0,0,0,0,0,0,0,0,0,-0.13,99.07,16.703137,0.8856,20.31,40,3962.8,35.424,0,1,0,0,0,0,0,0,0,0,0,0,0.69,169.11,28.545895,1.4649,46.17,90,15219.9,131.841,0.206581972,0.211783697,20,2.5,0,0,70,ACVA,1,1,0,0,1
121,0,0,0,0,1,0,0,0,0,0,0,0,0,0,0,-0.13,99.07,16.703137,0.8856,20.31,40,3962.8,35.424,0,1,0,0,0,0,0,0,0,0,0,0,0.69,169.11,28.545895,1.4649,46.17,95,16065.45,139.1655,0.197860522,0.2028988,20,2.5,0,0,70,ACVA,1,1,0,0,1
122,0,0,0,0,1,0,0,0,0,0,0,0,0,0,0,-0.13,99.07,16.703137,0.8856,20.31,40,3962.8,35.424,0,1,0,0,0,0,0,0,0,0,0,0,0.69,169.11,28.545895,1.4649,46.17,99,16741.89,145.0251,0.191396249,0.196310206,20,2.5,0,0,70,ACVA,0,1,0,0,0
123,0,0,0,0,1,0,0,0,0,0,0,0,0,0,0,-0.13,99.07,16.703137,0.8856,20.31,40,3962.8,35.424,0,1,0,0,0,0,0,0,0,0,0,0,0.69,169.11,28.545895,1.4649,46.17,105,17756.55,153.8145,0.182454816,0.187192353,20,2.5,0,0,70,ACVA,0,1,1,0,1
124,0,0,0,0,1,0,0,0,0,0,0,0,0,0,0,-0.13,99.07,16.703137,0.8856,20.31,40,3962.8,35.424,0,1,0,0,0,0,0,0,0,0,0,0,0.69,169.11,28.545895,1.4649,46.17,110,18602.1,161.139,0.175617884,0.18021703,20,2.5,0,0,70,ACVA,0,1,1,0,1
125,0,0,0,0,1,0,0,0,0,0,0,0,0,0,0,-0.13,99.07,16.703137,0.8856,20.31,40,3962.8,35.424,0,1,0,0,0,0,0,0,0,0,0,0,0.69,169.11,28.545895,1.4649,46.17,115,19447.65,168.4635,0.169274832,0.173742873,20,2.5,0,0,70,ACVA,0,1,1,0,1
126,0,0,0,0,1,0,0,0,0,0,0,0,0,0,0,-0.13,99.07,16.703137,0.8856,20.31,40,3962.8,35.424,0,1,0,0,0,0,0,0,0,0,0,0,0.69,169.11,28.545895,1.4649,46.17,120,20293.2,175.788,0.163374011,0.167717743,20,2.5,0,0,70,ACVA,0,1,1,0,1
127,0,0,0,0,1,0,0,0,0,0,0,0,0,0,0,-0.13,99.07,16.703137,0.8856,20.31,40,3962.8,35.424,0,1,0,0,0,0,0,0,0,0,0,0,0.69,169.11,28.545895,1.4649,46.17,140,23675.4,205.086,0.143381262,0.147287015,20,2.5,0,0,70,ACVA,0,0,1,0,0
128,0,0,0,0,1,0,0,0,0,0,0,0,0,0,0,-0.13,99.07,16.703137,0.8856,20.31,40,3962.8,35.424,0,1,0,0,0,0,0,0,0,0,0,0,0.69,169.11,28.545895,1.4649,46.17,150,25366.5,219.735,0.135114033,0.138831082,20,2.5,0,0,70,ACVA,0,0,1,0,0
129,0,0,0,0,1,0,0,0,0,0,0,0,0,0,0,-0.13,99.07,16.703137,0.8856,20.31,40,3962.8,35.424,0,1,0,0,0,0,0,0,0,0,0,0,0.69,169.11,28.545895,1.4649,46.17,198,33483.78,290.0502,0.105825419,0.10883812,20,2.5,0,0,70,ACVA,0,0,1,0,0
130,0,0,0,0,1,0,0,0,0,0,0,0,0,0,0,-0.13,99.07,16.703137,0.8856,20.31,46,4557.22,40.7376,0,1,0,0,0,0,0,0,0,0,0,0,0.69,169.11,28.545895,1.4649,46.17,54,9131.94,79.1046,0.332907205,0.339927004,20,2.5,0,0,70,ACVA,1,1,0,0,1
131,0,0,0,0,1,0,0,0,0,0,0,0,0,0,0,-0.13,99.07,16.703137,0.8856,20.31,46,4557.22,40.7376,0,1,0,0,0,0,0,0,0,0,0,0,0.69,169.11,28.545895,1.4649,46.17,65,10992.15,95.2185,0.293080684,0.299637898,20,2.5,0,0,70,ACVA,1,1,0,0,1
132,0,0,0,0,1,0,0,0,0,0,0,0,0,0,0,-0.13,99.07,16.703137,0.8856,20.31,46,4557.22,40.7376,0,1,0,0,0,0,0,0,0,0,0,0,0.69,169.11,28.545895,1.4649,46.17,76,12852.36,111.3324,0.261765074,0.267887157,20,2.5,0,0,70,ACVA,1,1,0,0,1
133,0,0,0,0,1,0,0,0,0,0,0,0,0,0,0,-0.13,99.07,16.703137,0.8856,20.31,46,4557.22,40.7376,0,1,0,0,0,0,0,0,0,0,0,0,0.69,169.11,28.545895,1.4649,46.17,87,14712.57,127.4463,0.236495572,0.242220569,20,2.5,0,0,70,ACVA,1,1,0,0,1
134,0,0,0,0,1,0,0,0,0,0,0,0,0,0,0,-0.13,99.07,16.703137,0.8856,20.31,46,4557.22,40.7376,0,1,0,0,0,0,0,0,0,0,0,0,0.69,169.11,28.545895,1.4649,46.17,98,16572.78,143.5602,0.215675343,0.221042248,20,2.5,0,0,70,ACVA,0,1,1,0,1
135,0,0,0,0,1,0,0,0,0,0,0,0,0,0,0,-0.13,99.07,16.703137,0.8856,20.31,46,4557.22,40.7376,0,1,0,0,0,0,0,0,0,0,0,0,0.69,169.11,28.545895,1.4649,46.17,109,18432.99,159.6741,0.198224375,0.20326957,20,2.5,0,0,70,ACVA,0,1,1,0,1
136,0,0,0,0,1,0,0,0,0,0,0,0,0,0,0,-0.13,99.07,16.703137,0.8856,20.31,46,4557.22,40.7376,0,1,0,0,0,0,0,0,0,0,0,0,0.69,169.11,28.545895,1.4649,46.17,131,22153.41,191.9019,0.170614471,0.175110418,20,2.5,0,0,70,ACVA,0,1,1,0,1
137,0,0,0,0,1,0,0,0,0,0,0,0,0,0,0,-0.13,99.07,16.703137,0.8856,20.31,46,4557.22,40.7376,0,1,0,0,0,0,0,0,0,0,0,0,0.69,169.11,28.545895,1.4649,46.17,172,29086.92,251.9628,0.135453604,0.139178491,20,2.5,0,0,70,ACVA,0,0,1,0,0
138,0,0,0,0,1,0,0,0,0,0,0,0,0,0,0,-0.13,99.07,16.703137,0.8856,20.31,46,4557.22,40.7376,0,1,0,0,0,0,0,0,0,0,0,0,0.69,169.11,28.545895,1.4649,46.17,216,36527.76,316.4184,0.110921802,0.114061083,20,2.5,0,0,70,ACVA,0,0,1,0,0
139,0,0,0,0,1,0,0,0,0,0,0,0,0,0,0,-0.13,99.07,16.703137,0.8856,20.31,58,5746.06,51.3648,0,1,0,0,0,0,0,0,0,0,0,0,0.69,169.11,28.545895,1.4649,46.17,57,9639.27,83.4993,0.373476552,0.380863402,20,2.5,0,0,70,ACVA,1,1,0,0,1
140,0,0,0,0,1,0,0,0,0,0,0,0,0,0,0,-0.13,99.07,16.703137,0.8856,20.31,58,5746.06,51.3648,0,1,0,0,0,0,0,0,0,0,0,0,0.69,169.11,28.545895,1.4649,46.17,69,11668.59,101.0781,0.329955526,0.336944522,20,2.5,0,0,70,ACVA,1,1,0,0,1
141,0,0,0,0,1,0,0,0,0,0,0,0,0,0,0,-0.13,99.07,16.703137,0.8856,20.31,58,5746.06,51.3648,0,1,0,0,0,0,0,0,0,0,0,0,0.69,169.11,28.545895,1.4649,46.17,80,13528.8,117.192,0.298111634,0.304732885,20,2.5,0,0,70,ACVA,1,1,0,0,1
142,0,0,0,0,1,0,0,0,0,0,0,0,0,0,0,-0.13,99.07,16.703137,0.8856,20.31,58,5746.06,51.3648,0,1,0,0,0,0,0,0,0,0,0,0,0.69,169.11,28.545895,1.4649,46.17,91,15389.01,133.3059,0.271873242,0.278142662,20,2.5,0,0,70,ACVA,1,1,0,0,1
143,0,0,0,0,1,0,0,0,0,0,0,0,0,0,0,-0.13,99.07,16.703137,0.8856,20.31,58,5746.06,51.3648,0,1,0,0,0,0,0,0,0,0,0,0,0.69,169.11,28.545895,1.4649,46.17,92,15558.12,134.7708,0.269715145,0.27595366,20,2.5,0,0,70,ACVA,1,1,0,0,1
144,0,0,0,0,1,0,0,0,0,0,0,0,0,0,0,-0.13,99.07,16.703137,0.8856,20.31,58,5746.06,51.3648,0,1,0,0,0,0,0,0,0,0,0,0,0.69,169.11,28.545895,1.4649,46.17,103,17418.33,150.8847,0.248055744,0.253967501,20,2.5,0,0,70,ACVA,1,1,0,0,1
145,0,0,0,0,1,0,0,0,0,0,0,0,0,0,0,-0.13,99.07,16.703137,0.8856,20.31,58,5746.06,51.3648,0,1,0,0,0,0,0,0,0,0,0,0,0.69,169.11,28.545895,1.4649,46.17,107,18094.77,156.7443,0.241017616,0.246816694,20,2.5,0,0,70,ACVA,0,1,1,0,1
146,0,0,0,0,1,0,0,0,0,0,0,0,0,0,0,-0.13,99.07,16.703137,0.8856,20.31,58,5746.06,51.3648,0,1,0,0,0,0,0,0,0,0,0,0,0.69,169.11,28.545895,1.4649,46.17,126,21307.86,184.5774,0.212392881,0.217700776,20,2.5,0,0,70,ACVA,0,1,1,0,1
147,0,0,0,0,1,0,0,0,0,0,0,0,0,0,0,-0.13,99.07,16.703137,0.8856,20.31,58,5746.06,51.3648,0,1,0,0,0,0,0,0,0,0,0,0,0.69,169.11,28.545895,1.4649,46.17,138,23337.18,202.1562,0.197572898,0.202605701,20,2.5,0,0,70,ACVA,0,1,1,0,1
148,0,0,0,0,1,0,0,0,0,0,0,0,0,0,0,-0.13,99.07,16.703137,0.8856,20.31,58,5746.06,51.3648,0,1,0,0,0,0,0,0,0,0,0,0,0.69,169.11,28.545895,1.4649,46.17,143,24182.73,209.4807,0.191991056,0.196916566,20,2.5,0,0,70,ACVA,0,1,1,0,1
149,0,0,0,0,1,0,0,0,0,0,0,0,0,0,0,-0.13,99.07,16.703137,0.8856,20.31,58,5746.06,51.3648,0,1,0,0,0,0,0,0,0,0,0,0,0.69,169.11,28.545895,1.4649,46.17,149,25197.39,218.2701,0.185695519,0.190497595,20,2.5,0,0,70,ACVA,0,0,1,0,0
150,0,0,0,0,1,0,0,0,0,0,0,0,0,0,0,-0.13,99.07,16.703137,0.8856,20.31,58,5746.06,51.3648,0,1,0,0,0,0,0,0,0,0,0,0,0.69,169.11,28.545895,1.4649,46.17,161,27226.71,235.8489,0.174266827,0.178838266,20,2.5,0,0,70,ACVA,0,0,1,0,0
151,0,0,0,0,1,0,0,0,0,0,0,0,0,0,0,-0.13,99.07,16.703137,0.8856,20.31,58,5746.06,51.3648,0,1,0,0,0,0,0,0,0,0,0,0,0.69,169.11,28.545895,1.4649,46.17,170,28748.7,249.033,0.166577764,0.170989268,20,2.5,0,0,70,ACVA,0,0,1,0,0
152,0,0,0,0,1,0,0,0,0,0,0,0,0,0,0,-0.13,99.07,16.703137,0.8856,20.31,58,5746.06,51.3648,0,1,0,0,0,0,0,0,0,0,0,0,0.69,169.11,28.545895,1.4649,46.17,172,29086.92,251.9628,0.164960334,0.169337706,20,2.5,0,0,70,ACVA,0,0,1,0,0
153,0,0,0,0,1,0,0,0,0,0,0,0,0,0,0,-0.13,99.07,16.703137,0.8856,20.31,58,5746.06,51.3648,0,1,0,0,0,0,0,0,0,0,0,0,0.69,169.11,28.545895,1.4649,46.17,201,33991.11,294.4449,0.144601641,0.148534873,20,2.5,0,0,70,ACVA,0,0,1,0,0
154,0,0,0,0,1,0,0,0,0,0,0,0,0,0,0,-0.13,99.07,16.703137,0.8856,20.31,58,5746.06,51.3648,0,1,0,0,0,0,0,0,0,0,0,0,0.69,169.11,28.545895,1.4649,46.17,207,35005.77,303.2343,0.141001275,0.14485316,20,2.5,0,0,70,ACVA,0,0,1,0,0
155,0,0,0,0,1,0,0,0,0,0,0,0,0,0,0,-0.13,99.07,16.703137,0.8856,20.31,58,5746.06,51.3648,0,1,0,0,0,0,0,0,0,0,0,0,0.69,169.11,28.545895,1.4649,46.17,218,36865.98,319.3482,0.134845926,0.138556781,20,2.5,0,0,70,ACVA,0,0,1,0,0
156,0,0,0,0,1,0,0,0,0,0,0,0,0,0,0,-0.13,99.07,16.703137,0.8856,20.31,58,5746.06,51.3648,0,1,0,0,0,0,0,0,0,0,0,0,0.69,169.11,28.545895,1.4649,46.17,225,38049.75,329.6025,0.131201136,0.13482732,20,2.5,0,0,70,ACVA,0,0,1,0,0
157,0,0,0,0,1,0,0,0,0,0,0,0,0,0,0,-0.13,99.07,16.703137,0.8856,20.31,58,5746.06,51.3648,0,1,0,0,0,0,0,0,0,0,0,0,0.69,169.11,28.545895,1.4649,46.17,228,38557.08,333.9972,0.129698708,0.133289738,20,2.5,0,0,70,ACVA,0,0,1,0,0
158,0,0,0,0,1,0,0,0,0,0,0,0,0,0,0,-0.13,99.07,16.703137,0.8856,20.31,58,5746.06,51.3648,0,1,0,0,0,0,0,0,0,0,0,0,0.69,169.11,28.545895,1.4649,46.17,230,38895.3,336.927,0.128716061,0.132284019,20,2.5,0,0,70,ACVA,0,0,1,0,0
159,0,0,0,0,1,0,0,0,0,0,0,0,0,0,0,-0.13,99.07,16.703137,0.8856,20.31,58,5746.06,51.3648,0,1,0,0,0,0,0,0,0,0,0,0,0.69,169.11,28.545895,1.4649,46.17,230,38895.3,336.927,0.128716061,0.132284019,20,2.5,0,0,70,ACVA,0,0,1,0,0
160,0,0,0,0,1,0,0,0,0,0,0,0,0,0,0,-0.13,99.07,16.703137,0.8856,20.31,58,5746.06,51.3648,0,1,0,0,0,0,0,0,0,0,0,0,0.69,169.11,28.545895,1.4649,46.17,342,57835.62,500.9958,0.090372887,0.092991426,20,2.5,0,0,70,ACVA,0,0,1,0,0
161,0,0,0,0,1,0,0,0,0,0,0,0,0,0,0,-0.13,99.07,16.703137,0.8856,20.31,68,6736.76,60.2208,0,1,0,0,0,0,0,0,0,0,0,0,0.69,169.11,28.545895,1.4649,46.17,78,13190.58,114.2622,0.338066195,0.345138495,20,2.5,0,0,70,ACVA,1,0,0,0,0
162,0,0,0,0,1,0,0,0,0,0,0,0,0,0,0,-0.13,99.07,16.703137,0.8856,20.31,68,6736.76,60.2208,0,1,0,0,0,0,0,0,0,0,0,0,0.69,169.11,28.545895,1.4649,46.17,104,17587.44,152.3496,0.276957104,0.283298145,20,2.5,0,0,70,ACVA,1,0,0,0,0
163,0,0,0,0,1,0,0,0,0,0,0,0,0,0,0,-0.13,99.07,16.703137,0.8856,20.31,68,6736.76,60.2208,0,1,0,0,0,0,0,0,0,0,0,0,0.69,169.11,28.545895,1.4649,46.17,157,26550.27,229.9893,0.202383932,0.207507595,20,2.5,0,0,70,ACVA,1,0,0,0,0
164,0,0,0,0,1,0,0,0,0,0,0,0,0,0,0,-0.13,99.07,16.703137,0.8856,20.31,68,6736.76,60.2208,0,1,0,0,0,0,0,0,0,0,0,0,0.69,169.11,28.545895,1.4649,46.17,207,35005.77,303.2343,0.161388397,0.165689792,20,2.5,0,0,70,ACVA,1,0,0,0,0
165,0,0,0,0,1,0,0,0,0,0,0,0,0,0,0,-0.13,99.07,16.703137,0.8856,20.31,68,6736.76,60.2208,0,1,0,0,0,0,0,0,0,0,0,0,0.69,169.11,28.545895,1.4649,46.17,413,69842.43,605.0037,0.087971158,0.090527033,20,2.5,0,0,70,ACVA,1,0,0,0,0
166,0,0,0,0,1,0,0,0,0,0,0,0,0,0,0,-0.13,99.07,16.703137,0.8856,20.31,68,6736.76,60.2208,0,1,0,0,0,0,0,0,0,0,0,0,0.69,169.11,28.545895,1.4649,46.17,620,104848.2,908.238,0.060373369,0.062182098,20,2.5,0,0,70,ACVA,1,0,0,0,0
167,0,0,0,0,1,0,0,0,0,0,0,0,0,0,0,-0.13,99.07,16.703137,0.8856,20.31,77,7628.39,68.1912,0,1,0,0,0,0,0,0,0,0,0,0,0.69,169.11,28.545895,1.4649,46.17,75,12683.25,109.8675,0.375567409,0.382970335,20,2.5,0,0,70,ACVA,1,0,0,0,0
168,0,0,0,0,1,0,0,0,0,0,0,0,0,0,0,-0.13,99.07,16.703137,0.8856,20.31,77,7628.39,68.1912,0,1,0,0,0,0,0,0,0,0,0,0,0.69,169.11,28.545895,1.4649,46.17,100,16911,146.49,0.310863066,0.317639365,20,2.5,0,0,70,ACVA,1,0,0,0,0
169,0,0,0,0,1,0,0,0,0,0,0,0,0,0,0,-0.13,99.07,16.703137,0.8856,20.31,77,7628.39,68.1912,0,1,0,0,0,0,0,0,0,0,0,0,0.69,169.11,28.545895,1.4649,46.17,149,25197.39,218.2701,0.232390213,0.238046815,20,2.5,0,0,70,ACVA,1,0,0,0,0
170,0,0,0,0,1,0,0,0,0,0,0,0,0,0,0,-0.13,99.07,16.703137,0.8856,20.31,77,7628.39,68.1912,0,1,0,0,0,0,0,0,0,0,0,0,0.69,169.11,28.545895,1.4649,46.17,198,33483.78,290.0502,0.185550653,0.190349859,20,2.5,0,0,70,ACVA,1,0,0,0,0
171,0,0,0,0,1,0,0,0,0,0,0,0,0,0,0,-0.13,99.07,16.703137,0.8856,20.31,77,7628.39,68.1912,0,1,0,0,0,0,0,0,0,0,0,0,0.69,169.11,28.545895,1.4649,46.17,297,50225.67,435.0753,0.131855742,0.135497197,20,2.5,0,0,70,ACVA,1,0,0,0,0
172,0,0,0,0,1,0,0,0,0,0,0,0,0,0,0,-0.13,99.07,16.703137,0.8856,20.31,77,7628.39,68.1912,0,1,0,0,0,0,0,0,0,0,0,0,0.69,169.11,28.545895,1.4649,46.17,396,66967.56,580.1004,0.10226279,0.105186,20,2.5,0,0,70,ACVA,1,0,0,0,0
173,0,0,0,0,1,0,0,0,0,0,0,0,0,0,0,-0.13,99.07,16.703137,0.8856,20.31,77,7628.39,68.1912,0,1,0,0,0,0,0,0,0,0,0,0,0.69,169.11,28.545895,1.4649,46.17,495,83709.45,725.1255,0.083518397,0.085957096,20,2.5,0,0,70,ACVA,1,0,0,0,0
174,0,0,0,0,1,0,0,0,0,0,0,0,0,0,0,-0.13,99.07,16.703137,0.8856,20.31,77,7628.39,68.1912,0,1,0,0,0,0,0,0,0,0,0,0,0.69,169.11,28.545895,1.4649,46.17,588,99436.68,861.3612,0.071250035,0.073359178,20,2.5,0,0,70,ACVA,1,0,0,0,0
175,0,0,0,0,0,1,0,0,0,0,0,0,0,0,0,0.16,44.03,6.989172,0.3405,12.53,113,4975.39,38.4765,0,0,0,0,0,0,1,0,0,0,0,0,1.1,144.08,22.727516,1.185,46.53,100,14408,118.5,0.256683171,0.245109937,10,7,0,0,50,VA-044,1,0,0,0,0
176,0,0,0,0,0,1,0,0,0,0,0,0,0,0,0,0.16,44.03,6.989172,0.3405,12.53,113,4975.39,38.4765,0,0,0,0,0,0,1,0,0,0,0,0,1.1,144.08,22.727516,1.185,46.53,150,21612,177.75,0.187133449,0.177945349,10,7,0,0,50,VA-044,1,0,0,0,0
