Repository: marioboley/PISA_ML

# Machine Learning Models for Phase Prediction in Polymer-Induced Self Assembly

File: MileStone1/data/unseen_data.csv
Entry no,corona_GMA,corona_MPC,corona_AcETMAC,corona_MAA,corona_DMA,corona_PEG,corona_CysMA,corona_GluMA,corona_DMAPS,corona_AEMA,corona_QDMAEMA,corona_HPMAm,corona_KSPMA,corona_MAcEPyr,corona_nHeavyAtom,corona_nH,corona_nC,corona_nN,corona_nO,corona_nS,corona_nP,corona_nF,corona_nCl,corona_nBase,corona_nBondsS,corona_nBondsD,corona_nHBAcc_Lipinski,corona_nHBDon_Lipinski,corona_HybRatio,corona_nRing,corona_n3Ring,corona_n5Ring,corona_n6Ring,corona_nRotB,corona_nRotBt,corona_CrippenLogP,corona_CrippenMR,clogp_corona,mon_corona_mw,mon_corona_apol,mon_corona_mv,mon_corona_psa,dp_corona,corona_mw_total,corona_mv_total,core_BzMA,core_DAAM,core_EGEMA,core_GlyMA,core_HBMA,core_HEMA,core_HPMA,core_MEMA,core_PhA,core_TFMA,core_EGDMA,core_cyclic,core_nHeavyAtom,core_nH,core_nC,core_nN,core_nO,core_nS,core_nP,core_nF,core_nCl,core_nBase,core_nBondsS,core_nBondsD,core_nHBAcc_Lipinski,core_nHBDon_Lipinski,core_HybRatio,core_nRing,core_n3Ring,core_n5Ring,core_n6Ring,core_nRotB,core_nRotBt,core_CrippenLogP,core_CrippenMR,clogp_core,mon_core_mw,mon_core_apol,mon_core_mv,mon_core_psa,dp_core,core_mw_total,core_mv_total,ratio_mass,ratio_vol,conc,ph,salt,charged,temp,initiator,sphere,worm,vesicle,other,no_assem,precipitate,cophases
1,0,0,0,0,0,1,0,0,0,0,0,0,0,0,3,4,2,0,1,0,0,0,0,0,7,0,1,0,1.000,1,1,0,0,0,0,0.0166,10.819,0.16,44.03,6.989172,0.3405,12.53,113,4975.39,38.4765,0,0,0,0,0,0,1,0,0,0,0,0,10,12,7,0,3,0,0,0,0,0,19,2,3,1,0.571,0,0,0,0,4,7,0.64658,40.4268,1.1,144.08,22.727516,1.185,46.53,100,14408,118.5,0.25668317,0.245109937,10,7,0,0,37,VA-044,1,0,0,0,0,0,0
2,0,0,0,0,0,1,0,0,0,0,0,0,0,0,3,4,2,0,1,0,0,0,0,0,7,0,1,0,1.000,1,1,0,0,0,0,0.0166,10.819,0.16,44.03,6.989172,0.3405,12.53,113,4975.39,38.4765,0,0,0,0,0,0,1,0,0,0,0,0,10,12,7,0,3,0,0,0,0,0,19,2,3,1,0.571,0,0,0,0,4,7,0.64658,40.4268,1.1,144.08,22.727516,1.185,46.53,200,28816,237,0.147238394,0.139672531,10,7,0,0,37,VA-044,1,1,0,0,0,0,1
3,0,0,0,0,0,1,0,0,0,0,0,0,0,0,3,4,2,0,1,0,0,0,0,0,7,0,1,0,1.000,1,1,0,0,0,0,0.0166,10.819,0.16,44.03,6.989172,0.3405,12.53,113,4975.39,38.4765,0,0,0,0,0,0,1,0,0,0,0,0,10,12,7,0,3,0,0,0,0,0,19,2,3,1,0.571,0,0,0,0,4,7,0.64658,40.4268,1.1,144.08,22.727516,1.185,46.53,300,43224,355.5,0.103225165,0.097661916,10,7,0,0,37,VA-044,1,1,0,0,0,0,1
4,0,0,0,0,0,1,0,0,0,0,0,0,0,0,3,4,2,0,1,0,0,0,0,0,7,0,1,0,1.000,1,1,0,0,0,0,0.0166,10.819,0.16,44.03,6.989172,0.3405,12.53,113,4975.39,38.4765,0,0,0,0,0,0,1,0,0,0,0,0,10,12,7,0,3,0,0,0,0,0,19,2,3,1,0.571,0,0,0,0,4,7,0.64658,40.4268,1.1,144.08,22.727516,1.185,46.53,100,14408,118.5,0.25668317,0.245109937,15,7,0,0,37,VA-044,1,1,0,0,0,0,1
5,0,0,0,0,0,1,0,0,0,0,0,0,0,0,3,4,2,0,1,0,0,0,0,0,7,0,1,0,1.000,1,1,0,0,0,0,0.0166,10.819,0.16,44.03,6.989172,0.3405,12.53,113,4975.39,38.4765,0,0,0,0,0,0,1,0,0,0,0,0,10,12,7,0,3,0,0,0,0,0,19,2,3,1,0.571,0,0,0,0,4,7,0.64658,40.4268,1.1,144.08,22.727516,1.185,46.53,100,14408,118.5,0.25668317,0.245109937,20,7,0,0,37,VA-044,1,1,0,0,0,0,1
6,0,0,0,0,0,1,0,0,0,0,0,0,0,0,3,4,2,0,1,0,0,0,0,0,7,0,1,0,1.000,1,1,0,0,0,0,0.0166,10.819,0.16,44.03,6.989172,0.3405,12.53,113,4975.39,38.4765,0,0,0,0,0,0,1,0,0,0,0,0,10,12,7,0,3,0,0,0,0,0,19,2,3,1,0.571,0,0,0,0,4,7,0.64658,40.4268,1.1,144.08,22.727516,1.185,46.53,100,14408,118.5,0.25668317,0.245109937,25,7,0,0,37,VA-044,0,1,0,0,0,0,0
7,0,0,0,0,0,1,0,0,0,0,0,0,0,0,3,4,2,0,1,0,0,0,0,0,7,0,1,0,1.000,1,1,0,0,0,0,0.0166,10.819,0.16,44.03,6.989172,0.3405,12.53,113,4975.39,38.4765,0,0,0,0,0,0,1,0,0,0,0,0,10,12,7,0,3,0,0,0,0,0,19,2,3,1,0.571,0,0,0,0,4,7,0.64658,40.4268,1.1,144.08,22.727516,1.185,46.53,200,28816,237,0.147238394,0.139672531,15,7,0,0,37,VA-044,0,1,0,0,0,0,0
8,0,0,0,0,0,1,0,0,0,0,0,0,0,0,3,4,2,0,1,0,0,0,0,0,7,0,1,0,1.000,1,1,0,0,0,0,0.0166,10.819,0.16,44.03,6.989172,0.3405,12.53,113,4975.39,38.4765,0,0,0,0,0,0,1,0,0,0,0,0,10,12,7,0,3,0,0,0,0,0,19,2,3,1,0.571,0,0,0,0,4,7,0.64658,40.4268,1.1,144.08,22.727516,1.185,46.53,200,28816,237,0.147238394,0.139672531,20,7,0,0,37,VA-044,0,1,0,0,0,0,0
9,0,0,0,0,0,1,0,0,0,0,0,0,0,0,3,4,2,0,1,0,0,0,0,0,7,0,1,0,1.000,1,1,0,0,0,0,0.0166,10.819,0.16,44.03,6.989172,0.3405,12.53,113,4975.39,38.4765,0,0,0,0,0,0,1,0,0,0,0,0,10,12,7,0,3,0,0,0,0,0,19,2,3,1,0.571,0,0,0,0,4,7,0.64658,40.4268,1.1,144.08,22.727516,1.185,46.53,200,28816,237,0.147238394,0.139672531,25,7,0,0,37,VA-044,0,1,0,0,0,0,0
10,0,0,0,0,0,1,0,0,0,0,0,0,0,0,3,4,2,0,1,0,0,0,0,0,7,0,1,0,1.000,1,1,0,0,0,0,0.0166,10.819,0.16,44.03,6.989172,0.3405,12.53,113,4975.39,38.4765,0,0,0,0,0,0,1,0,0,0,0,0,10,12,7,0,3,0,0,0,0,0,19,2,3,1,0.571,0,0,0,0,4,7,0.64658,40.4268,1.1,144.08,22.727516,1.185,46.53,300,43224,355.5,0.103225165,0.097661916,15,7,0,0,37,VA-044,0,1,1,0,0,0,1
11,0,0,0,0,0,1,0,0,0,0,0,0,0,0,3,4,2,0,1,0,0,0,0,0,7,0,1,0,1.000,1,1,0,0,0,0,0.0166,10.819,0.16,44.03,6.989172,0.3405,12.53,113,4975.39,38.4765,0,0,0,0,0,0,1,0,0,0,0,0,10,12,7,0,3,0,0,0,0,0,19,2,3,1,0.571,0,0,0,0,4,7,0.64658,40.4268,1.1,144.08,22.727516,1.185,46.53,300,43224,355.5,0.103225165,0.097661916,20,7,0,0,37,VA-044,0,1,1,0,0,0,1
12,0,0,0,0,0,1,0,0,0,0,0,0,0,0,3,4,2,0,1,0,0,0,0,0,7,0,1,0,1.000,1,1,0,0,0,0,0.0166,10.819,0.16,44.03,6.989172,0.3405,12.53,113,4975.39,38.4765,0,0,0,0,0,0,1,0,0,0,0,0,10,12,7,0,3,0,0,0,0,0,19,2,3,1,0.571,0,0,0,0,4,7,0.64658,40.4268,1.1,144.08,22.727516,1.185,46.53,300,43224,355.5,0.103225165,0.097661916,25,7,0,0,37,VA-044,0,1,1,0,0,0,1
13,1,0,0,0,0,0,0,0,0,0,0,0,0,0,11,12,7,0,4,0,0,0,0,0,20,2,4,2,0.571,0,0,0,0,5,8,-0.38102,41.8386,0.09,160.07,23.529516,1.2437,66.76,54,8643.78,67.1598,0,0,0,0,0,0,1,0,0,0,0,0,10,12,7,0,3,0,0,0,0,0,19,2,3,1,0.571,0,0,0,0,4,7,0.64658,40.4268,1.1,144.08,22.727516,1.185,46.53,90,12967.2,106.65,0.399971681,0.386398235,10,7,0,0,70,ACVA,1,0,0,0,0,0,0
14,1,0,0,0,0,0,0,0,0,0,0,0,0,0,11,12,7,0,4,0,0,0,0,0,20,2,4,2,0.571,0,0,0,0,5,8,-0.38102,41.8386,0.09,160.07,23.529516,1.2437,66.76,54,8643.78,67.1598,0,0,0,0,0,0,1,0,0,0,0,0,10,12,7,0,3,0,0,0,0,0,19,2,3,1,0.571,0,0,0,0,4,7,0.64658,40.4268,1.1,144.08,22.727516,1.185,46.53,130,18730.4,154.05,0.315763979,0.303602282,10,7,0,0,70,ACVA,0,1,0,0,0,0,0
15,1,0,0,0,0,0,0,0,0,0,0,0,0,0,11,12,7,0,4,0,0,0,0,0,20,2,4,2,0.571,0,0,0,0,5,8,-0.38102,41.8386,0.09,160.07,23.529516,1.2437,66.76,54,8643.78,67.1598,0,0,0,0,0,0,1,0,0,0,0,0,10,12,7,0,3,0,0,0,0,0,19,2,3,1,0.571,0,0,0,0,4,7,0.64658,40.4268,1.1,144.08,22.727516,1.185,46.53,135,19450.8,159.975,0.307667173,0.295682564,10,7,0,0,70,ACVA,0,1,0,0,0,0,0
16,1,0,0,0,0,0,0,0,0,0,0,0,0,0,11,12,7,0,4,0,0,0,0,0,20,2,4,2,0.571,0,0,0,0,5,8,-0.38102,41.8386,0.09,160.07,23.529516,1.2437,66.76,54,8643.78,67.1598,0,0,0,0,0,0,1,0,0,0,0,0,10,12,7,0,3,0,0,0,0,0,19,2,3,1,0.571,0,0,0,0,4,7,0.64658,40.4268,1.1,144.08,22.727516,1.185,46.53,140,20171.2,165.9,0.299975221,0.288165527,10,7,0,0,70,ACVA,0,1,0,0,0,0,0
17,1,0,0,0,0,0,0,0,0,0,0,0,0,0,11,12,7,0,4,0,0,0,0,0,20,2,4,2,0.571,0,0,0,0,5,8,-0.38102,41.8386,0.09,160.07,23.529516,1.2437,66.76,54,8643.78,67.1598,0,0,0,0,0,0,1,0,0,0,0,0,10,12,7,0,3,0,0,0,0,0,19,2,3,1,0.571,0,0,0,0,4,7,0.64658,40.4268,1.1,144.08,22.727516,1.185,46.53,145,20891.6,171.825,0.2926585,0.28102122,10,7,0,0,70,ACVA,0,1,0,0,0,0,0
18,1,0,0,0,0,0,0,0,0,0,0,0,0,0,11,12,7,0,4,0,0,0,0,0,20,2,4,2,0.571,0,0,0,0,5,8,-0.38102,41.8386,0.09,160.07,23.529516,1.2437,66.76,54,8643.78,67.1598,0,0,0,0,0,0,1,0,0,0,0,0,10,12,7,0,3,0,0,0,0,0,19,2,3,1,0.571,0,0,0,0,4,7,0.64658,40.4268,1.1,144.08,22.727516,1.185,46.53,150,21612,177.75,0.285690205,0.274222591,10,7,0,0,70,ACVA,0,1,0,0,0,0,0
19,1,0,0,0,0,0,0,0,0,0,0,0,0,0,11,12,7,0,4,0,0,0,0,0,20,2,4,2,0.571,0,0,0,0,5,8,-0.38102,41.8386,0.09,160.07,23.529516,1.2437,66.76,54,8643.78,67.1598,0,0,0,0,0,0,1,0,0,0,0,0,10,12,7,0,3,0,0,0,0,0,19,2,3,1,0.571,0,0,0,0,4,7,0.64658,40.4268,1.1,144.08,22.727516,1.185,46.53,155,22332.4,183.675,0.279046028,0.267745145,10,7,0,0,70,ACVA,0,1,0,0,0,0,0
20,1,0,0,0,0,0,0,0,0,0,0,0,0,0,11,12,7,0,4,0,0,0,0,0,20,2,4,2,0.571,0,0,0,0,5,8,-0.38102,41.8386,0.09,160.07,23.529516,1.2437,66.76,54,8643.78,67.1598,0,0,0,0,0,0,1,0,0,0,0,0,10,12,7,0,3,0,0,0,0,0,19,2,3,1,0.571,0,0,0,0,4,7,0.64658,40.4268,1.1,144.08,22.727516,1.185,46.53,160,23052.8,189.6,0.272703869,0.261566647,10,7,0,0,70,ACVA,0,1,0,0,0,0,0
21,1,0,0,0,0,0,0,0,0,0,0,0,0,0,11,12,7,0,4,0,0,0,0,0,20,2,4,2,0.571,0,0,0,0,5,8,-0.38102,41.8386,0.09,160.07,23.529516,1.2437,66.76,54,8643.78,67.1598,0,0,0,0,0,0,1,0,0,0,0,0,10,12,7,0,3,0,0,0,0,0,19,2,3,1,0.571,0,0,0,0,4,7,0.64658,40.4268,1.1,144.08,22.727516,1.185,46.53,165,23773.2,195.525,0.266643592,0.255666868,10,7,0,0,70,ACVA,0,1,0,0,0,0,0
22,1,0,0,0,0,0,0,0,0,0,0,0,0,0,11,12,7,0,4,0,0,0,0,0,20,2,4,2,0.571,0,0,0,0,5,8,-0.38102,41.8386,0.09,160.07,23.529516,1.2437,66.76,54,8643.78,67.1598,0,0,0,0,0,0,1,0,0,0,0,0,10,12,7,0,3,0,0,0,0,0,19,2,3,1,0.571,0,0,0,0,4,7,0.64658,40.4268,1.1,144.08,22.727516,1.185,46.53,170,24493.6,201.45,0.260846814,0.250027363,10,7,0,0,70,ACVA,0,1,1,0,0,0,1
23,1,0,0,0,0,0,0,0,0,0,0,0,0,0,11,12,7,0,4,0,0,0,0,0,20,2,4,2,0.571,0,0,0,0,5,8,-0.38102,41.8386,0.09,160.07,23.529516,1.2437,66.76,54,8643.78,67.1598,0,0,0,0,0,0,1,0,0,0,0,0,10,12,7,0,3,0,0,0,0,0,19,2,3,1,0.571,0,0,0,0,4,7,0.64658,40.4268,1.1,144.08,22.727516,1.185,46.53,180,25934.4,213.3,0.249977876,0.239463196,10,7,0,0,70,ACVA,0,1,1,0,0,0,1
24,1,0,0,0,0,0,0,0,0,0,0,0,0,0,11,12,7,0,4,0,0,0,0,0,20,2,4,2,0.571,0,0,0,0,5,8,-0.38102,41.8386,0.09,160.07,23.529516,1.2437,66.76,54,8643.78,67.1598,0,0,0,0,0,0,1,0,0,0,0,0,10,12,7,0,3,0,0,0,0,0,19,2,3,1,0.571,0,0,0,0,4,7,0.64658,40.4268,1.1,144.08,22.727516,1.185,46.53,220,31697.6,260.7,0.214265848,0.204843046,10,7,0,0,70,ACVA,0,0,1,0,0,0,0
25,1,0,0,0,0,0,0,0,0,0,0,0,0,0,11,12,7,0,4,0,0,0,0,0,20,2,4,2,0.571,0,0,0,0,5,8,-0.38102,41.8386,0.09,160.07,23.529516,1.2437,66.76,37,5922.59,46.0169,0,0,0,0,0,0,1,0,0,0,0,0,10,12,7,0,3,0,0,0,0,0,19,2,3,1,0.571,0,0,0,0,4,7,0.64658,40.4268,1.1,144.08,22.727516,1.185,46.53,80,11526.4,94.8,0.339423084,0.32678535,10,7,0,0,70,ACVA,0,1,0,0,0,0,0
26,1,0,0,0,0,0,0,0,0,0,0,0,0,0,11,12,7,0,4,0,0,0,0,0,20,2,4,2,0.571,0,0,0,0,5,8,-0.38102,41.8386,0.09,160.07,23.529516,1.2437,66.76,54,8643.78,67.1598,0,0,0,0,0,0,1,0,0,0,0,0,10,12,7,0,3,0,0,0,0,0,19,2,3,1,0.571,0,0,0,0,4,7,0.64658,40.4268,1.1,144.08,22.727516,1.185,46.53,140,20171.2,165.9,0.299975221,0.288165527,20,7,0,0,70,ACVA,0,1,0,0,0,0,0
27,1,0,0,0,0,0,0,0,0,0,0,0,0,0,11,12,7,0,4,0,0,0,0,0,20,2,4,2,0.571,0,0,0,0,5,8,-0.38102,41.8386,0.09,160.07,23.529516,1.2437,66.76,71,11364.97,88.3027,0,0,0,0,0,0,1,0,0,0,0,0,10,12,7,0,3,0,0,0,0,0,19,2,3,1,0.571,0,0,0,0,4,7,0.64658,40.4268,1.1,144.08,22.727516,1.185,46.53,200,28816,237,0.28284459,0.271447793,20,7,0,0,70,ACVA,0,1,0,0,0,0,0
28,0,0,0,0,1,0,0,0,0,0,0,0,0,0,7,9,5,1,1,0,0,0,0,0,13,2,2,0,0.400,0,0,0,0,2,4,0.42068,31.864,-0.13,99.07,16.703137,0.8856,20.31,30,2972.1,26.568,0,1,0,0,0,0,0,0,0,0,0,0,12,15,9,1,2,0,0,0,0,0,23,3,3,1,0.556,0,0,0,0,5,8,1.20638,50.6897,0.69,169.11,28.545895,1.4649,46.17,200,33822,292.98,0.080776538,0.083142439,12,7,0,0,70,V-50,0,0,1,0,0,0,0
29,0,0,0,0,1,0,0,0,0,0,0,0,0,0,7,9,5,1,1,0,0,0,0,0,13,2,2,0,0.400,0,0,0,0,2,4,0.42068,31.864,-0.13,99.07,16.703137,0.8856,20.31,30,2972.1,26.568,0,1,0,0,0,0,0,0,0,0,0,0,12,15,9,1,2,0,0,0,0,0,23,3,3,1,0.556,0,0,0,0,5,8,1.20638,50.6897,0.69,169.11,28.545895,1.4649,46.17,150,25366.5,219.735,0.104878152,0.107867139,12,7,0,0,70,V-50,0,0,0,1,0,0,0
30,0,0,0,0,1,0,0,0,0,0,0,0,0,0,7,9,5,1,1,0,0,0,0,0,13,2,2,0,0.400,0,0,0,0,2,4,0.42068,31.864,-0.13,99.07,16.703137,0.8856,20.31,30,2972.1,26.568,0,1,0,0,0,0,0,0,0,0,0,0,12,15,9,1,2,0,0,0,0,0,23,3,3,1,0.556,0,0,0,0,5,8,1.20638,50.6897,0.69,169.11,28.545895,1.4649,46.17,100,16911,146.49,0.149478703,0.153520785,12,7,0,0,70,V-50,0,0,0,1,0,0,0
31,0,0,0,0,1,0,0,0,0,0,0,0,0,0,7,9,5,1,1,0,0,0,0,0,13,2,2,0,0.400,0,0,0,0,2,4,0.42068,31.864,-0.13,99.07,16.703137,0.8856,20.31,30,2972.1,26.568,0,1,0,0,0,0,0,0,0,0,0,0,12,15,9,1,2,0,0,0,0,0,23,3,3,1,0.556,0,0,0,0,5,8,1.20638,50.6897,0.69,169.11,28.545895,1.4649,46.17,200,33822,292.98,0.080776538,0.083142439,20,7,0,0,70,V-50,0,0,1,0,0,0,0
32,0,0,0,0,1,0,0,0,0,0,0,0,0,0,7,9,5,1,1,0,0,0,0,0,13,2,2,0,0.400,0,0,0,0,2,4,0.42068,31.864,-0.13,99.07,16.703137,0.8856,20.31,30,2972.1,26.568,0,1,0,0,0,0,0,0,0,0,0,0,12,15,9,1,2,0,0,0,0,0,23,3,3,1,0.556,0,0,0,0,5,8,1.20638,50.6897,0.69,169.11,28.545895,1.4649,46.17,150,25366.5,219.735,0.104878152,0.107867139,20,7,0,0,70,V-50,0,0,0,1,0,0,0
33,0,0,0,0,1,0,0,0,0,0,0,0,0,0,7,9,5,1,1,0,0,0,0,0,13,2,2,0,0.400,0,0,0,0,2,4,0.42068,31.864,-0.13,99.07,16.703137,0.8856,20.31,30,2972.1,26.568,0,1,0,0,0,0,0,0,0,0,0,0,12,15,9,1,2,0,0,0,0,0,23,3,3,1,0.556,0,0,0,0,5,8,1.20638,50.6897,0.69,169.11,28.545895,1.4649,46.17,100,16911,146.49,0.149478703,0.153520785,20,7,0,0,70,V-50,0,0,0,1,0,0,0
34,0,0,0,0,1,0,0,0,0,0,0,0,0,0,7,9,5,1,1,0,0,0,0,0,13,2,2,0,0.400,0,0,0,0,2,4,0.42068,31.864,-0.13,99.07,16.703137,0.8856,20.31,30,2972.1,26.568,0,1,0,0,0,0,0,0,0,0,0,0,12,15,9,1,2,0,0,0,0,0,23,3,3,1,0.556,0,0,0,0,5,8,1.20638,50.6897,0.69,169.11,28.545895,1.4649,46.17,170,28748.7,249.033,0.093695619,0.096400231,30,7,0,0,70,V-50,0,0,1,0,0,0,0
35,0,0,0,0,1,0,0,0,0,0,0,0,0,0,7,9,5,1,1,0,0,0,0,0,13,2,2,0,0.400,0,0,0,0,2,4,0.42068,31.864,-0.13,99.07,16.703137,0.8856,20.31,30,2972.1,26.568,0,1,0,0,0,0,0,0,0,0,0,0,12,15,9,1,2,0,0,0,0,0,23,3,3,1,0.556,0,0,0,0,5,8,1.20638,50.6897,0.69,169.11,28.545895,1.4649,46.17,150,25366.5,219.735,0.104878152,0.107867139,30,7,0,0,70,V-50,0,0,1,1,0,0,1
36,0,0,0,0,1,0,0,0,0,0,0,0,0,0,7,9,5,1,1,0,0,0,0,0,13,2,2,0,0.400,0,0,0,0,2,4,0.42068,31.864,-0.13,99.07,16.703137,0.8856,20.31,30,2972.1,26.568,0,1,0,0,0,0,0,0,0,0,0,0,12,15,9,1,2,0,0,0,0,0,23,3,3,1,0.556,0,0,0,0,5,8,1.20638,50.6897,0.69,169.11,28.545895,1.4649,46.17,100,16911,146.49,0.149478703,0.153520785,30,7,0,0,70,V-50,0,0,1,1,0,0,1
37,0,0,0,0,1,0,0,0,0,0,0,0,0,0,7,9,5,1,1,0,0,0,0,0,13,2,2,0,0.400,0,0,0,0,2,4,0.42068,31.864,-0.13,99.07,16.703137,0.8856,20.31,35,3467.45,30.996,0,1,0,0,0,0,0,0,0,0,0,0,12,15,9,1,2,0,0,0,0,0,23,3,3,1,0.556,0,0,0,0,5,8,1.20638,50.6897,0.69,169.11,28.545895,1.4649,46.17,100,16911,146.49,0.170152784,0.174639126,10,7,0,0,70,V-50,1,0,0,0,0,0,0
38,0,0,0,0,1,0,0,0,0,0,0,0,0,0,7,9,5,1,1,0,0,0,0,0,13,2,2,0,0.400,0,0,0,0,2,4,0.42068,31.864,-0.13,99.07,16.703137,0.8856,20.31,35,3467.45,30.996,0,1,0,0,0,0,0,0,0,0,0,0,12,15,9,1,2,0,0,0,0,0,23,3,3,1,0.556,0,0,0,0,5,8,1.20638,50.6897,0.69,169.11,28.545895,1.4649,46.17,100,16911,146.49,0.170152784,0.174639126,15,7,0,0,70,V-50,1,0,0,0,0,0,0
39,0,0,0,0,1,0,0,0,0,0,0,0,0,0,7,9,5,1,1,0,0,0,0,0,13,2,2,0,0.400,0,0,0,0,2,4,0.42068,31.864,-0.13,99.07,16.703137,0.8856,20.31,35,3467.45,30.996,0,1,0,0,0,0,0,0,0,0,0,0,12,15,9,1,2,0,0,0,0,0,23,3,3,1,0.556,0,0,0,0,5,8,1.20638,50.6897,0.69,169.11,28.545895,1.4649,46.17,100,16911,146.49,0.170152784,0.174639126,20,7,0,0,70,V-50,1,0,0,0,0,0,0
40,0,0,0,0,1,0,0,0,0,0,0,0,0,0,7,9,5,1,1,0,0,0,0,0,13,2,2,0,0.400,0,0,0,0,2,4,0.42068,31.864,-0.13,99.07,16.703137,0.8856,20.31,35,3467.45,30.996,0,1,0,0,0,0,0,0,0,0,0,0,12,15,9,1,2,0,0,0,0,0,23,3,3,1,0.556,0,0,0,0,5,8,1.20638,50.6897,0.69,169.11,28.545895,1.4649,46.17,150,25366.5,219.735,0.12025581,0.123622528,15,7,0,0,70,V-50,1,0,0,0,0,0,0
41,0,0,0,0,1,0,0,0,0,0,0,0,0,0,7,9,5,1,1,0,0,0,0,0,13,2,2,0,0.400,0,0,0,0,2,4,0.42068,31.864,-0.13,99.07,16.703137,0.8856,20.31,35,3467.45,30.996,0,1,0,0,0,0,0,0,0,0,0,0,12,15,9,1,2,0,0,0,0,0,23,3,3,1,0.556,0,0,0,0,5,8,1.20638,50.6897,0.69,169.11,28.545895,1.4649,46.17,200,33822,292.98,0.092987427,0.095673754,10,7,0,0,70,V-50,1,0,0,0,0,0,0
42,0,0,0,0,1,0,0,0,0,0,0,0,0,0,7,9,5,1,1,0,0,0,0,0,13,2,2,0,0.400,0,0,0,0,2,4,0.42068,31.864,-0.13,99.07,16.703137,0.8856,20.31,35,3467.45,30.996,0,1,0,0,0,0,0,0,0,0,0,0,12,15,9,1,2,0,0,0,0,0,23,3,3,1,0.556,0,0,0,0,5,8,1.20638,50.6897,0.69,169.11,28.545895,1.4649,46.17,200,33822,292.98,0.092987427,0.095673754,12.5,7,0,0,70,V-50,1,0,0,0,0,0,0
43,0,0,0,0,1,0,0,0,0,0,0,0,0,0,7,9,5,1,1,0,0,0,0,0,13,2,2,0,0.400,0,0,0,0,2,4,0.42068,31.864,-0.13,99.07,16.703137,0.8856,20.31,35,3467.45,30.996,0,1,0,0,0,0,0,0,0,0,0,0,12,15,9,1,2,0,0,0,0,0,23,3,3,1,0.556,0,0,0,0,5,8,1.20638,50.6897,0.69,169.11,28.545895,1.4649,46.17,200,33822,292.98,0.092987427,0.095673754,15,7,0,0,70,V-50,0,0,1,0,0,0,0
44,0,0,0,0,1,0,0,0,0,0,0,0,0,0,7,9,5,1,1,0,0,0,0,0,13,2,2,0,0.400,0,0,0,0,2,4,0.42068,31.864,-0.13,99.07,16.703137,0.8856,20.31,35,3467.45,30.996,0,1,0,0,0,0,0,0,0,0,0,0,12,15,9,1,2,0,0,0,0,0,23,3,3,1,0.556,0,0,0,0,5,8,1.20638,50.6897,0.69,169.11,28.545895,1.4649,46.17,200,33822,292.98,0.092987427,0.095673754,20,7,0,0,70,V-50,0,0,1,0,0,0,0
45,0,0,0,0,1,0,0,0,0,0,0,0,0,0,7,9,5,1,1,0,0,0,0,0,13,2,2,0,0.400,0,0,0,0,2,4,0.42068,31.864,-0.13,99.07,16.703137,0.8856,20.31,35,3467.45,30.996,0,1,0,0,0,0,0,0,0,0,0,0,12,15,9,1,2,0,0,0,0,0,23,3,3,1,0.556,0,0,0,0,5,8,1.20638,50.6897,0.69,169.11,28.545895,1.4649,46.17,300,50733,439.47,0.063974561,0.065883613,10,7,0,0,70,V-50,1,0,0,0,0,0,0
46,0,0,0,0,1,0,0,0,0,0,0,0,0,0,7,9,5,1,1,0,0,0,0,0,13,2,2,0,0.400,0,0,0,0,2,4,0.42068,31.864,-0.13,99.07,16.703137,0.8856,20.31,35,3467.45,30.996,0,1,0,0,0,0,0,0,0,0,0,0,12,15,9,1,2,0,0,0,0,0,23,3,3,1,0.556,0,0,0,0,5,8,1.20638,50.6897,0.69,169.11,28.545895,1.4649,46.17,300,50733,439.47,0.063974561,0.065883613,15,7,0,0,70,V-50,0,0,1,0,0,0,0
47,0,0,0,0,1,0,0,0,0,0,0,0,0,0,7,9,5,1,1,0,0,0,0,0,13,2,2,0,0.400,0,0,0,0,2,4,0.42068,31.864,-0.13,99.07,16.703137,0.8856,20.31,35,3467.45,30.996,0,1,0,0,0,0,0,0,0,0,0,0,12,15,9,1,2,0,0,0,0,0,23,3,3,1,0.556,0,0,0,0,5,8,1.20638,50.6897,0.69,169.11,28.545895,1.4649,46.17,300,50733,439.47,0.063974561,0.065883613,20,7,0,0,70,V-50,0,0,1,0,0,0,0
48,0,0,0,0,1,0,0,0,0,0,0,0,0,0,7,9,5,1,1,0,0,0,0,0,13,2,2,0,0.400,0,0,0,0,2,4,0.42068,31.864,-0.13,99.07,16.703137,0.8856,20.31,35,3467.45,30.996,0,1,0,0,0,0,0,0,0,0,0,0,12,15,9,1,2,0,0,0,0,0,23,3,3,1,0.556,0,0,0,0,5,8,1.20638,50.6897,0.69,169.11,28.545895,1.4649,46.17,300,50733,439.47,0.063974561,0.065883613,20,7,0,0,60,V-50,0,0,1,0,0,0,0
49,0,0,0,0,1,0,0,0,0,0,0,0,0,0,7,9,5,1,1,0,0,0,0,0,13,2,2,0,0.400,0,0,0,0,2,4,0.42068,31.864,-0.13,99.07,16.703137,0.8856,20.31,35,3467.45,30.996,0,1,0,0,0,0,0,0,0,0,0,0,12,15,9,1,2,0,0,0,0,0,23,3,3,1,0.556,0,0,0,0,5,8,1.20638,50.6897,0.69,169.11,28.545895,1.4649,46.17,350,59188.5,512.715,0.055341113,0.057008227,10,7,0,0,70,V-50,1,0,0,0,0,0,0
50,0,0,0,0,1,0,0,0,0,0,0,0,0,0,7,9,5,1,1,0,0,0,0,0,13,2,2,0,0.400,0,0,0,0,2,4,0.42068,31.864,-0.13,99.07,16.703137,0.8856,20.31,35,3467.45,30.996,0,1,0,0,0,0,0,0,0,0,0,0,12,15,9,1,2,0,0,0,0,0,23,3,3,1,0.556,0,0,0,0,5,8,1.20638,50.6897,0.69,169.11,28.545895,1.4649,46.17,400,67644,585.96,0.048760783,0.050240212,10,7,0,0,70,V-50,0,0,1,0,0,0,0
51,0,0,0,0,1,0,0,0,0,0,0,0,0,0,7,9,5,1,1,0,0,0,0,0,13,2,2,0,0.400,0,0,0,0,2,4,0.42068,31.864,-0.13,99.07,16.703137,0.8856,20.31,35,3467.45,30.996,0,1,0,0,0,0,0,0,0,0,0,0,12,15,9,1,2,0,0,0,0,0,23,3,3,1,0.556,0,0,0,0,5,8,1.20638,50.6897,0.69,169.11,28.545895,1.4649,46.17,500,84555,732.45,0.039392791,0.040600121,10,7,0,0,70,V-50,0,0,1,0,0,0,0

File: MileStone1/data/joined_v1.csv (part 2 of 4)
Entry no,corona_GMA,corona_MPC,corona_AcETMAC,corona_MAA,corona_DMA,corona_PEG,corona_CysMA,corona_GluMA,corona_DMAPS,corona_AEMA,corona_QDMAEMA,corona_HPMAm,corona_KSPMA,corona_MAcEPyr,corona_DSDMA,clogp_corona,mon_corona_mw,mon_corona_apol,mon_corona_mv,mon_corona_psa,dp_corona,corona_mw_total,corona_mv_total,core_BzMA,core_DAAM,core_EGEMA,core_GlyMA,core_HBMA,core_HEMA,core_HPMA,core_MEMA,core_PhA,core_TFMA,core_EGDMA,core_cyclic,clogp_core,mon_core_mw,mon_core_apol,mon_core_mv,mon_core_psa,dp_core,core_mw_total,core_mv_total,ratio_mass,ratio_vol,conc,ph,salt,charged,temp,initiator,sphere,worm,vesicle,other,cophases
177,0,0,0,0,0,1,0,0,0,0,0,0,0,0,0,0.16,44.03,6.989172,0.3405,12.53,113,4975.39,38.4765,0,0,0,0,0,0,1,0,0,0,0,0,1.1,144.08,22.727516,1.185,46.53,200,28816,237,0.147238394,0.139672531,10,7,0,0,50,VA-044,0,1,0,0,0
178,0,0,0,0,0,1,0,0,0,0,0,0,0,0,0,0.16,44.03,6.989172,0.3405,12.53,113,4975.39,38.4765,0,0,0,0,0,0,1,0,0,0,0,0,1.1,144.08,22.727516,1.185,46.53,250,36020,296.25,0.121364622,0.11494907,10,7,0,0,50,VA-044,0,0,1,0,0
179,0,0,0,0,0,1,0,0,0,0,0,0,0,0,0,0.16,44.03,6.989172,0.3405,12.53,113,4975.39,38.4765,0,0,0,0,0,0,1,0,0,0,0,0,1.1,144.08,22.727516,1.185,46.53,300,43224,355.5,0.103225165,0.097661916,10,7,0,0,50,VA-044,0,0,1,0,0
180,0,0,0,0,0,1,0,0,0,0,0,0,0,0,0,0.16,44.03,6.989172,0.3405,12.53,113,4975.39,38.4765,0,0,0,0,0,0,1,0,0,0,0,0,1.1,144.08,22.727516,1.185,46.53,350,50428,414.75,0.089802989,0.084894639,10,7,0,0,50,VA-044,0,0,1,0,0
181,0,1,0,0,0,0,0,0,0,0,0,0,0,0,0,-5.27,295.12,43.571446,2.2291,94.7,53,15641.36,118.1423,0,0,0,0,0,0,1,0,0,0,0,0,1.1,144.08,22.727516,1.185,46.53,50,7204,59.25,0.684662444,0.665994522,10,7,0,1,70,V-501,0,0,0,0,0
182,0,1,0,0,0,0,0,0,0,0,0,0,0,0,0,-5.27,295.12,43.571446,2.2291,94.7,53,15641.36,118.1423,0,0,0,0,0,0,1,0,0,0,0,0,1.1,144.08,22.727516,1.185,46.53,108,15560.64,127.98,0.501293507,0.480014611,10,7,0,1,70,V-501,1,0,0,0,0
183,0,1,0,0,0,0,0,0,0,0,0,0,0,0,0,-5.27,295.12,43.571446,2.2291,94.7,53,15641.36,118.1423,0,0,0,0,0,0,1,0,0,0,0,0,1.1,144.08,22.727516,1.185,46.53,203,29248.24,240.555,0.348440619,0.329364899,10,7,0,1,70,V-501,1,0,0,0,0
184,0,1,0,0,0,0,0,0,0,0,0,0,0,0,0,-5.27,295.12,43.571446,2.2291,94.7,53,15641.36,118.1423,0,0,0,0,0,0,1,0,0,0,0,0,1.1,144.08,22.727516,1.185,46.53,296,42647.68,350.76,0.268341355,0.251955045,10,7,0,1,70,V-501,1,0,0,0,0
185,0,1,0,0,0,0,0,0,0,0,0,0,0,0,0,-5.27,295.12,43.571446,2.2291,94.7,53,15641.36,118.1423,0,0,0,0,0,0,1,0,0,0,0,0,1.1,144.08,22.727516,1.185,46.53,404,58208.32,478.74,0.21179997,0.197932323,10,7,0,1,70,V-501,1,0,0,0,0
186,0,1,0,0,0,0,0,0,0,0,0,0,0,0,0,-5.27,295.12,43.571446,2.2291,94.7,155,45743.6,345.5105,0,0,0,0,0,0,1,0,0,0,0,0,1.1,144.08,22.727516,1.185,46.53,204,29392.32,241.74,0.608811338,0.588352841,10,7,0,1,70,V-501,1,0,0,0,0
187,1,0,0,0,0,0,0,0,0,0,0,0,0,0,0,0.09,160.07,23.529516,1.2437,66.76,60,9604.2,74.622,0,0,0,0,0,1,0,0,0,0,0,0,0.64,130.06,19.63393,1.0441,46.53,75,9754.5,78.3075,0.496118025,0.48795033,10,7,0,1,70,ACVA,0,0,0,0,0
188,1,0,0,0,0,0,0,0,0,0,0,0,0,0,0,0.09,160.07,23.529516,1.2437,66.76,60,9604.2,74.622,0,0,0,0,0,1,0,0,0,0,0,0,0.64,130.06,19.63393,1.0441,46.53,125,16257.5,130.5125,0.371367698,0.363771087,10,7,0,1,70,ACVA,0,0,0,0,0
189,1,0,0,0,0,0,0,0,0,0,0,0,0,0,0,0.09,160.07,23.529516,1.2437,66.76,60,9604.2,74.622,0,0,0,0,0,1,0,0,0,0,0,0,0.64,130.06,19.63393,1.0441,46.53,175,22760.5,182.7175,0.296749236,0.289974916,10,7,0,1,70,ACVA,0,0,0,0,0
190,1,0,0,0,0,0,0,0,0,0,0,0,0,0,0,0.09,160.07,23.529516,1.2437,66.76,60,9604.2,74.622,0,0,0,0,0,1,0,0,0,0,0,0,0.64,130.06,19.63393,1.0441,46.53,215,27962.9,224.4815,0.255654549,0.249485546,10,7,0,1,70,ACVA,0,0,0,0,0
191,1,0,0,0,0,0,0,0,0,0,0,0,0,0,0,0.09,160.07,23.529516,1.2437,66.76,60,9604.2,74.622,0,0,0,0,0,1,0,0,0,0,0,0,0.64,130.06,19.63393,1.0441,46.53,255,33165.3,266.2455,0.22455722,0.218917908,10,7,0,1,70,ACVA,0,0,0,0,0
192,1,0,0,0,0,0,0,0,0,0,0,0,0,0,0,0.09,160.07,23.529516,1.2437,66.76,60,9604.2,74.622,0,0,0,0,0,1,0,0,0,0,0,0,0.64,130.06,19.63393,1.0441,46.53,300,39018,313.23,0.197527056,0.192398131,10,7,0,1,70,ACVA,0,0,0,0,0
193,1,0,0,0,0,0,0,0,0,0,0,0,0,0,0,0.09,160.07,23.529516,1.2437,66.76,60,9604.2,74.622,0,0,0,0,0,1,0,0,0,0,0,0,0.64,130.06,19.63393,1.0441,46.53,500,65030,522.05,0.128683633,0.125063687,10,7,0,1,70,ACVA,0,0,0,0,0
194,1,0,0,0,0,0,0,0,0,0,0,0,0,0,0,0.09,160.07,23.529516,1.2437,66.76,60,9604.2,74.622,0,0,0,0,1,0,0,0,0,0,0,0,1.6,158.09,25.821102,1.3259,46.53,75,11856.75,99.4425,0.447519798,0.428703153,10,7,0,1,70,ACVA,1,0,0,0,0
195,1,0,0,0,0,0,0,0,0,0,0,0,0,0,0,0.09,160.07,23.529516,1.2437,66.76,60,9604.2,74.622,0,0,0,0,1,0,0,0,0,0,0,0,1.6,158.09,25.821102,1.3259,46.53,125,19761.25,165.7375,0.327057818,0.310459957,10,7,0,1,70,ACVA,1,0,0,0,0
196,1,0,0,0,0,0,0,0,0,0,0,0,0,0,0,0.09,160.07,23.529516,1.2437,66.76,60,9604.2,74.622,0,0,0,0,1,0,0,0,0,0,0,0,1.6,158.09,25.821102,1.3259,46.53,175,27665.75,232.0325,0.25769286,0.243342263,10,7,0,1,70,ACVA,1,0,0,0,0
197,1,0,0,0,0,0,0,0,0,0,0,0,0,0,0,0.09,160.07,23.529516,1.2437,66.76,60,9604.2,74.622,0,0,0,0,1,0,0,0,0,0,0,0,1.6,158.09,25.821102,1.3259,46.53,300,47427,397.77,0.168402559,0.157966265,10,7,0,1,70,ACVA,1,0,0,0,0
198,1,0,0,0,0,0,0,0,0,0,0,0,0,0,0,0.09,160.07,23.529516,1.2437,66.76,60,9604.2,74.622,0,0,0,0,1,0,0,0,0,0,0,0,1.6,158.09,25.821102,1.3259,46.53,400,63236,530.36,0.131853015,0.123345819,10,7,0,1,70,ACVA,1,0,0,0,0
199,1,0,0,0,0,0,0,0,0,0,0,0,0,0,0,0.09,160.07,23.529516,1.2437,66.76,60,9604.2,74.622,0,0,0,0,1,0,0,0,0,0,0,0,1.6,158.09,25.821102,1.3259,46.53,500,79045,662.95,0.108339387,0.101172496,10,7,0,1,70,ACVA,1,0,0,0,0
200,0,0,0,0,0,0,1,0,0,0,0,0,0,0,0,-2.88,335.1,46.496653,2.4425,165.9,31,10388.1,75.7175,0,0,0,0,0,0,1,0,0,0,0,0,1.1,144.08,22.727516,1.185,46.53,50,7204,59.25,0.590498008,0.561005427,10,7,0,1,70,ACVA,1,0,0,0,0
201,0,0,0,0,0,0,1,0,0,0,0,0,0,0,0,-2.88,335.1,46.496653,2.4425,165.9,31,10388.1,75.7175,0,0,0,0,0,0,1,0,0,0,0,0,1.1,144.08,22.727516,1.185,46.53,100,14408,118.5,0.418940882,0.389859307,10,7,0,1,70,ACVA,1,0,0,0,0
202,0,0,0,0,0,0,1,0,0,0,0,0,0,0,0,-2.88,335.1,46.496653,2.4425,165.9,31,10388.1,75.7175,0,0,0,0,0,0,1,0,0,0,0,0,1.1,144.08,22.727516,1.185,46.53,150,21612,177.75,0.324627111,0.298726661,10,7,0,1,70,ACVA,0,1,0,0,0
203,0,0,0,0,0,0,1,0,0,0,0,0,0,0,0,-2.88,335.1,46.496653,2.4425,165.9,31,10388.1,75.7175,0,0,0,0,0,0,1,0,0,0,0,0,1.1,144.08,22.727516,1.185,46.53,200,28816,237,0.264974837,0.242127479,10,7,0,1,70,ACVA,0,1,1,0,1
204,0,0,0,0,0,0,1,0,0,0,0,0,0,0,0,-2.88,335.1,46.496653,2.4425,165.9,31,10388.1,75.7175,0,0,0,0,0,0,1,0,0,0,0,0,1.1,144.08,22.727516,1.185,46.53,250,36020,296.25,0.22384239,0.203559451,10,7,0,1,70,ACVA,0,0,1,0,0
205,0,0,0,0,0,0,1,0,0,0,0,0,0,0,0,-2.88,335.1,46.496653,2.4425,165.9,31,10388.1,75.7175,0,0,0,0,0,0,1,0,0,0,0,0,1.1,144.08,22.727516,1.185,46.53,300,43224,355.5,0.193764094,0.175590044,10,7,0,1,70,ACVA,0,0,1,0,0
206,0,0,0,0,0,0,1,0,0,0,0,0,0,0,0,-2.88,335.1,46.496653,2.4425,165.9,31,10388.1,75.7175,0,0,0,0,0,0,1,0,0,0,0,0,1.1,144.08,22.727516,1.185,46.53,100,14408,118.5,0.418940882,0.389859307,15,7,0,1,70,ACVA,1,0,0,0,0
207,0,0,0,0,0,0,1,0,0,0,0,0,0,0,0,-2.88,335.1,46.496653,2.4425,165.9,31,10388.1,75.7175,0,0,0,0,0,0,1,0,0,0,0,0,1.1,144.08,22.727516,1.185,46.53,125,18010,148.125,0.365802642,0.338262394,15,7,0,1,70,ACVA,1,1,0,0,1
208,0,0,0,0,0,0,1,0,0,0,0,0,0,0,0,-2.88,335.1,46.496653,2.4425,165.9,31,10388.1,75.7175,0,0,0,0,0,0,1,0,0,0,0,0,1.1,144.08,22.727516,1.185,46.53,150,21612,177.75,0.324627111,0.298726661,15,7,0,1,70,ACVA,0,1,0,0,0
209,0,0,0,0,0,0,1,0,0,0,0,0,0,0,0,-2.88,335.1,46.496653,2.4425,165.9,31,10388.1,75.7175,0,0,0,0,0,0,1,0,0,0,0,0,1.1,144.08,22.727516,1.185,46.53,175,25214,207.375,0.29178335,0.267465581,15,7,0,1,70,ACVA,0,1,0,0,0
210,0,0,0,0,0,0,1,0,0,0,0,0,0,0,0,-2.88,335.1,46.496653,2.4425,165.9,31,10388.1,75.7175,0,0,0,0,0,0,1,0,0,0,0,0,1.1,144.08,22.727516,1.185,46.53,200,28816,237,0.264974837,0.242127479,15,7,0,1,70,ACVA,0,1,1,0,1
211,0,0,0,0,0,0,1,0,0,0,0,0,0,0,0,-2.88,335.1,46.496653,2.4425,165.9,31,10388.1,75.7175,0,0,0,0,0,0,1,0,0,0,0,0,1.1,144.08,22.727516,1.185,46.53,225,32418,266.625,0.24267803,0.221174701,15,7,0,1,70,ACVA,0,1,1,0,1
212,0,0,0,0,0,0,1,0,0,0,0,0,0,0,0,-2.88,335.1,46.496653,2.4425,165.9,31,10388.1,75.7175,0,0,0,0,0,0,1,0,0,0,0,0,1.1,144.08,22.727516,1.185,46.53,250,36020,296.25,0.22384239,0.203559451,15,7,0,1,70,ACVA,0,0,1,0,0
213,0,0,0,0,0,0,1,0,0,0,0,0,0,0,0,-2.88,335.1,46.496653,2.4425,165.9,31,10388.1,75.7175,0,0,0,0,0,0,1,0,0,0,0,0,1.1,144.08,22.727516,1.185,46.53,300,43224,355.5,0.193764094,0.175590044,15,7,0,1,70,ACVA,0,0,1,0,0
214,0,0,0,0,0,0,1,0,0,0,0,0,0,0,0,-2.88,335.1,46.496653,2.4425,165.9,31,10388.1,75.7175,0,0,0,0,0,0,1,0,0,0,0,0,1.1,144.08,22.727516,1.185,46.53,50,7204,59.25,0.590498008,0.561005427,20,7,0,1,70,ACVA,1,0,0,0,0
215,0,0,0,0,0,0,1,0,0,0,0,0,0,0,0,-2.88,335.1,46.496653,2.4425,165.9,31,10388.1,75.7175,0,0,0,0,0,0,1,0,0,0,0,0,1.1,144.08,22.727516,1.185,46.53,100,14408,118.5,0.418940882,0.389859307,20,7,0,1,70,ACVA,1,0,0,0,0
216,0,0,0,0,0,0,1,0,0,0,0,0,0,0,0,-2.88,335.1,46.496653,2.4425,165.9,31,10388.1,75.7175,0,0,0,0,0,0,1,0,0,0,0,0,1.1,144.08,22.727516,1.185,46.53,125,18010,148.125,0.365802642,0.338262394,20,7,0,1,70,ACVA,1,1,0,0,1
217,0,0,0,0,0,0,1,0,0,0,0,0,0,0,0,-2.88,335.1,46.496653,2.4425,165.9,31,10388.1,75.7175,0,0,0,0,0,0,1,0,0,0,0,0,1.1,144.08,22.727516,1.185,46.53,150,21612,177.75,0.324627111,0.298726661,20,7,0,1,70,ACVA,0,1,0,0,0
218,0,0,0,0,0,0,1,0,0,0,0,0,0,0,0,-2.88,335.1,46.496653,2.4425,165.9,31,10388.1,75.7175,0,0,0,0,0,0,1,0,0,0,0,0,1.1,144.08,22.727516,1.185,46.53,165,23773.2,195.525,0.304089716,0.279150576,20,7,0,1,70,ACVA,0,1,0,0,0
219,0,0,0,0,0,0,1,0,0,0,0,0,0,0,0,-2.88,335.1,46.496653,2.4425,165.9,31,10388.1,75.7175,0,0,0,0,0,0,1,0,0,0,0,0,1.1,144.08,22.727516,1.185,46.53,225,32418,266.625,0.24267803,0.221174701,20,7,0,1,70,ACVA,0,1,1,0,1
220,0,0,0,0,0,0,1,0,0,0,0,0,0,0,0,-2.88,335.1,46.496653,2.4425,165.9,31,10388.1,75.7175,0,0,0,0,0,0,1,0,0,0,0,0,1.1,144.08,22.727516,1.185,46.53,250,36020,296.25,0.22384239,0.203559451,20,7,0,1,70,ACVA,0,1,1,0,1
221,0,0,0,0,0,0,1,0,0,0,0,0,0,0,0,-2.88,335.1,46.496653,2.4425,165.9,31,10388.1,75.7175,0,0,0,0,0,0,1,0,0,0,0,0,1.1,144.08,22.727516,1.185,46.53,300,43224,355.5,0.193764094,0.175590044,20,7,0,1,70,ACVA,0,0,1,0,0
222,0,0,0,0,0,0,0,1,0,0,0,0,0,0,0,-4.55,543.15,93.82579,3.7127,264.23,24,13035.6,89.1048,0,0,0,0,0,0,1,0,0,0,0,0,1.1,144.08,22.727516,1.185,46.53,100,14408,118.5,0.474995992,0.429203949,10,7,0,1,70,ACVA,1,0,0,0,0
223,0,0,0,0,0,0,0,1,0,0,0,0,0,0,0,-4.55,543.15,93.82579,3.7127,264.23,24,13035.6,89.1048,0,0,0,0,0,0,1,0,0,0,0,0,1.1,144.08,22.727516,1.185,46.53,175,25214,207.375,0.340803564,0.300542566,10,7,0,1,70,ACVA,1,0,0,0,0
224,0,0,0,0,0,0,0,1,0,0,0,0,0,0,0,-4.55,543.15,93.82579,3.7127,264.23,24,13035.6,89.1048,0,0,0,0,0,0,1,0,0,0,0,0,1.1,144.08,22.727516,1.185,46.53,225,32418,266.625,0.286789165,0.250484497,10,7,0,1,70,ACVA,1,0,0,0,0
225,0,0,0,0,0,0,0,1,0,0,0,0,0,0,0,-4.55,543.15,93.82579,3.7127,264.23,24,13035.6,89.1048,0,0,0,0,0,0,1,0,0,0,0,0,1.1,144.08,22.727516,1.185,46.53,300,43224,355.5,0.231704456,0.200413491,10,7,0,1,70,ACVA,1,0,0,0,0
226,0,0,0,0,0,0,0,1,0,0,0,0,0,0,0,-4.55,543.15,93.82579,3.7127,264.23,24,13035.6,89.1048,0,0,0,0,0,0,1,0,0,0,0,0,1.1,144.08,22.727516,1.185,46.53,100,14408,118.5,0.474995992,0.429203949,15,7,0,1,70,ACVA,1,0,0,0,0
227,0,0,0,0,0,0,0,1,0,0,0,0,0,0,0,-4.55,543.15,93.82579,3.7127,264.23,24,13035.6,89.1048,0,0,0,0,0,0,1,0,0,0,0,0,1.1,144.08,22.727516,1.185,46.53,175,25214,207.375,0.340803564,0.300542566,15,7,0,1,70,ACVA,1,0,0,0,0
228,0,0,0,0,0,0,0,1,0,0,0,0,0,0,0,-4.55,543.15,93.82579,3.7127,264.23,24,13035.6,89.1048,0,0,0,0,0,0,1,0,0,0,0,0,1.1,144.08,22.727516,1.185,46.53,300,43224,355.5,0.231704456,0.200413491,15,7,0,1,70,ACVA,1,0,0,0,0
229,0,0,0,0,0,0,0,1,0,0,0,0,0,0,0,-4.55,543.15,93.82579,3.7127,264.23,24,13035.6,89.1048,0,0,0,0,0,0,1,0,0,0,0,0,1.1,144.08,22.727516,1.185,46.53,100,14408,118.5,0.474995992,0.429203949,20,7,0,1,70,ACVA,1,0,0,0,0
230,0,0,0,0,0,0,0,1,0,0,0,0,0,0,0,-4.55,543.15,93.82579,3.7127,264.23,24,13035.6,89.1048,0,0,0,0,0,0,1,0,0,0,0,0,1.1,144.08,22.727516,1.185,46.53,175,25214,207.375,0.340803564,0.300542566,20,7,0,1,70,ACVA,1,0,0,0,0
231,0,0,0,0,0,0,0,1,0,0,0,0,0,0,0,-4.55,543.15,93.82579,3.7127,264.23,24,13035.6,89.1048,0,0,0,0,0,0,1,0,0,0,0,0,1.1,144.08,22.727516,1.185,46.53,225,32418,266.625,0.286789165,0.250484497,20,7,0,1,70,ACVA,1,0,0,0,0
232,0,0,0,0,0,0,0,1,0,0,0,0,0,0,0,-4.55,543.15,93.82579,3.7127,264.23,24,13035.6,89.1048,0,0,0,0,0,0,1,0,0,0,0,0,1.1,144.08,22.727516,1.185,46.53,300,43224,355.5,0.231704456,0.200413491,20,7,0,1,70,ACVA,1,0,0,0,0
233,0,0,0,0,0,0,0,0,1,0,0,0,0,0,0,-5.19,279.11,41.372653,2.1293,91.88,38,10606.18,80.9134,0,0,0,0,0,0,1,0,0,0,0,0,1.1,144.08,22.727516,1.185,46.53,201,28960.08,238.185,0.268061222,0.253568805,10,7,0,1,70,ACVA,1,0,0,0,0
234,0,0,0,0,0,0,0,0,1,0,0,0,0,0,0,-5.19,279.11,41.372653,2.1293,91.88,38,10606.18,80.9134,0,0,0,0,0,0,1,0,0,0,0,0,1.1,144.08,22.727516,1.185,46.53,304,43800.32,360.24,0.194943251,0.183413298,10,7,0,1,70,ACVA,1,0,0,0,0
235,0,0,0,0,0,0,0,0,1,0,0,0,0,0,0,-5.19,279.11,41.372653,2.1293,91.88,38,10606.18,80.9134,0,0,0,0,0,0,1,0,0,0,0,0,1.1,144.08,22.727516,1.185,46.53,403,58064.24,477.555,0.15445049,0.144884473,10,7,0,1,70,ACVA,1,0,0,0,0
236,0,0,0,0,0,0,0,0,1,0,0,0,0,0,0,-5.19,279.11,41.372653,2.1293,91.88,38,10606.18,80.9134,0,0,0,0,0,0,1,0,0,0,0,0,1.1,144.08,22.727516,1.185,46.53,313,45097.04,370.905,0.190405151,0.179083897,12.5,7,0,1,70,ACVA,1,0,0,0,0
237,0,0,0,0,0,0,0,0,1,0,0,0,0,0,0,-5.19,279.11,41.372653,2.1293,91.88,38,10606.18,80.9134,0,0,0,0,0,0,1,0,0,0,0,0,1.1,144.08,22.727516,1.185,46.53,396,57055.68,469.26,0.156752711,0.147068906,12.5,7,0,1,70,ACVA,1,0,1,0,1
238,0,0,0,0,0,0,0,0,1,0,0,0,0,0,0,-5.19,279.11,41.372653,2.1293,91.88,38,10606.18,80.9134,0,0,0,0,0,0,1,0,0,0,0,0,1.1,144.08,22.727516,1.185,46.53,286,41206.88,338.91,0.2047009,0.192731992,13.5,7,0,1,70,ACVA,1,0,1,0,1
239,0,0,0,0,0,0,0,0,1,0,0,0,0,0,0,-5.19,279.11,41.372653,2.1293,91.88,38,10606.18,80.9134,0,0,0,0,0,0,1,0,0,0,0,0,1.1,144.08,22.727516,1.185,46.53,302,43512.16,357.87,0.195981252,0.184403968,13.5,7,0,1,70,ACVA,1,0,1,0,1
240,0,0,0,0,0,0,0,0,1,0,0,0,0,0,0,-5.19,279.11,41.372653,2.1293,91.88,38,10606.18,80.9134,0,0,0,0,0,0,1,0,0,0,0,0,1.1,144.08,22.727516,1.185,46.53,150,21612,177.75,0.329198608,0.312813487,14,7,0,1,70,ACVA,1,0,0,0,0
241,0,0,0,0,0,0,0,0,1,0,0,0,0,0,0,-5.19,279.11,41.372653,2.1293,91.88,38,10606.18,80.9134,0,0,0,0,0,0,1,0,0,0,0,0,1.1,144.08,22.727516,1.185,46.53,189,27231.12,223.965,0.28031017,0.265395646,16,7,0,1,70,ACVA,1,1,0,0,1
242,0,0,0,0,0,0,0,0,1,0,0,0,0,0,0,-5.19,279.11,41.372653,2.1293,91.88,38,10606.18,80.9134,0,0,0,0,0,0,1,0,0,0,0,0,1.1,144.08,22.727516,1.185,46.53,200,28816,237,0.269040931,0.254513965,16,7,0,1,70,ACVA,0,1,0,0,0
243,0,0,0,0,0,0,0,0,1,0,0,0,0,0,0,-5.19,279.11,41.372653,2.1293,91.88,38,10606.18,80.9134,0,0,0,0,0,0,1,0,0,0,0,0,1.1,144.08,22.727516,1.185,46.53,213,30689.04,252.405,0.256837959,0.242751075,16,7,0,1,70,ACVA,0,1,0,0,0
244,0,0,0,0,0,0,0,0,1,0,0,0,0,0,0,-5.19,279.11,41.372653,2.1293,91.88,38,10606.18,80.9134,0,0,0,0,0,0,1,0,0,0,0,0,1.1,144.08,22.727516,1.185,46.53,230,33138.4,272.55,0.242457008,0.228915922,16,7,0,1,70,ACVA,0,1,1,0,1
245,0,0,0,0,0,0,0,0,1,0,0,0,0,0,0,-5.19,279.11,41.372653,2.1293,91.88,38,10606.18,80.9134,0,0,0,0,0,0,1,0,0,0,0,0,1.1,144.08,22.727516,1.185,46.53,251,36164.08,297.435,0.226771885,0.213859501,16,7,0,1,70,ACVA,1,1,1,0,1
246,0,0,0,0,0,0,0,0,1,0,0,0,0,0,0,-5.19,279.11,41.372653,2.1293,91.88,38,10606.18,80.9134,0,0,0,0,0,0,1,0,0,0,0,0,1.1,144.08,22.727516,1.185,46.53,270,38901.6,319.95,0.214232591,0.201847811,16,7,0,1,70,ACVA,1,0,1,0,1
247,0,0,0,0,0,0,0,0,1,0,0,0,0,0,0,-5.19,279.11,41.372653,2.1293,91.88,38,10606.18,80.9134,0,0,0,0,0,0,1,0,0,0,0,0,1.1,144.08,22.727516,1.185,46.53,287,41350.96,340.095,0.204133253,0.192189515,16,7,0,1,70,ACVA,1,0,1,0,1
248,0,0,0,0,0,0,0,0,1,0,0,0,0,0,0,-5.19,279.11,41.372653,2.1293,91.88,38,10606.18,80.9134,0,0,0,0,0,0,1,0,0,0,0,0,1.1,144.08,22.727516,1.185,46.53,323,46537.84,382.755,0.185604373,0.17450704,16,7,0,1,70,ACVA,1,0,1,0,1
249,0,0,0,0,0,0,0,0,1,0,0,0,0,0,0,-5.19,279.11,41.372653,2.1293,91.88,38,10606.18,80.9134,0,0,0,0,0,0,1,0,0,0,0,0,1.1,144.08,22.727516,1.185,46.53,205,29536.4,242.925,0.264212714,0.249857336,17.5,7,0,1,70,ACVA,0,1,0,0,0
250,0,0,0,0,0,0,0,0,1,0,0,0,0,0,0,-5.19,279.11,41.372653,2.1293,91.88,38,10606.18,80.9134,0,0,0,0,0,0,1,0,0,0,0,0,1.1,144.08,22.727516,1.185,46.53,217,31265.36,257.145,0.25330284,0.239347403,17.5,7,0,1,70,ACVA,0,1,0,0,0
251,0,0,0,0,0,0,0,0,1,0,0,0,0,0,0,-5.19,279.11,41.372653,2.1293,91.88,38,10606.18,80.9134,0,0,0,0,0,0,1,0,0,0,0,0,1.1,144.08,22.727516,1.185,46.53,224,32273.92,265.44,0.247345039,0.233615146,17.5,7,0,1,70,ACVA,0,1,0,0,0
252,0,0,0,0,0,0,0,0,1,0,0,0,0,0,0,-5.19,279.11,41.372653,2.1293,91.88,38,10606.18,80.9134,0,0,0,0,0,0,1,0,0,0,0,0,1.1,144.08,22.727516,1.185,46.53,260,37460.8,308.1,0.220654179,0.207996434,17.5,7,0,1,70,ACVA,0,0,1,0,0
253,0,0,0,0,0,0,0,0,1,0,0,0,0,0,0,-5.19,279.11,41.372653,2.1293,91.88,38,10606.18,80.9134,0,0,0,0,0,0,1,0,0,0,0,0,1.1,144.08,22.727516,1.185,46.53,279,40198.32,330.615,0.208764578,0.196616807,17.5,7,0,1,70,ACVA,0,0,1,0,0
254,0,0,0,0,0,0,0,0,1,0,0,0,0,0,0,-5.19,279.11,41.372653,2.1293,91.88,38,10606.18,80.9134,0,0,0,0,0,0,1,0,0,0,0,0,1.1,144.08,22.727516,1.185,46.53,281,40486.48,332.985,0.207587156,0.195490971,17.5,7,0,1,70,ACVA,0,0,1,0,0
255,0,0,0,0,0,0,0,0,1,0,0,0,0,0,0,-5.19,279.11,41.372653,2.1293,91.88,38,10606.18,80.9134,0,0,0,0,0,0,1,0,0,0,0,0,1.1,144.08,22.727516,1.185,46.53,303,43656.24,359.055,0.195460873,0.183907299,17.5,7,0,1,70,ACVA,0,0,1,0,0
256,0,0,0,0,0,0,0,0,1,0,0,0,0,0,0,-5.19,279.11,41.372653,2.1293,91.88,38,10606.18,80.9134,0,0,0,0,0,0,1,0,0,0,0,0,1.1,144.08,22.727516,1.185,46.53,352,50716.16,417.12,0.172957849,0.162465811,17.5,7,0,1,70,ACVA,0,0,1,0,0
257,0,0,0,0,0,0,0,0,1,0,0,0,0,0,0,-5.19,279.11,41.372653,2.1293,91.88,38,10606.18,80.9134,0,0,0,0,0,0,1,0,0,0,0,0,1.1,144.08,22.727516,1.185,46.53,125,18010,148.125,0.370635773,0.353274385,20,7,0,1,70,ACVA,1,0,0,0,0
258,0,0,0,0,0,0,0,0,1,0,0,0,0,0,0,-5.19,279.11,41.372653,2.1293,91.88,38,10606.18,80.9134,0,0,0,0,0,0,1,0,0,0,0,0,1.1,144.08,22.727516,1.185,46.53,150,21612,177.75,0.329198608,0.312813487,20,7,0,1,70,ACVA,1,0,0,0,0
259,0,0,0,0,0,0,0,0,1,0,0,0,0,0,0,-5.19,279.11,41.372653,2.1293,91.88,38,10606.18,80.9134,0,0,0,0,0,0,1,0,0,0,0,0,1.1,144.08,22.727516,1.185,46.53,200,28816,237,0.269040931,0.254513965,20,7,0,1,70,ACVA,0,1,0,0,0
260,0,0,0,0,0,0,0,0,1,0,0,0,0,0,0,-5.19,279.11,41.372653,2.1293,91.88,38,10606.18,80.9134,0,0,0,0,0,0,1,0,0,0,0,0,1.1,144.08,22.727516,1.185,46.53,223,32129.84,264.255,0.248178937,0.234417171,20,7,0,1,70,ACVA,0,1,1,0,1
261,0,0,0,0,0,0,0,0,1,0,0,0,0,0,0,-5.19,279.11,41.372653,2.1293,91.88,38,10606.18,80.9134,0,0,0,0,0,0,1,0,0,0,0,0,1.1,144.08,22.727516,1.185,46.53,250,36020,296.25,0.227472635,0.214531421,20,7,0,1,70,ACVA,0,1,1,0,1
262,0,0,0,0,0,0,0,0,1,0,0,0,0,0,0,-5.19,279.11,41.372653,2.1293,91.88,38,10606.18,80.9134,0,0,0,0,0,0,1,0,0,0,0,0,1.1,144.08,22.727516,1.185,46.53,310,44664.8,367.35,0.191894191,0.180504141,20,7,0,1,70,ACVA,0,0,1,0,0
263,0,0,0,0,0,0,0,0,1,0,0,0,0,0,0,-5.19,279.11,41.372653,2.1293,91.88,38,10606.18,80.9134,0,0,0,0,0,0,1,0,0,0,0,0,1.1,144.08,22.727516,1.185,46.53,366,52733.28,433.71,0.167449801,0.157228373,20,7,0,1,70,ACVA,0,0,1,0,0
264,0,0,0,0,0,0,0,0,1,0,0,0,0,0,0,-5.19,279.11,41.372653,2.1293,91.88,38,10606.18,80.9134,0,0,0,0,0,0,1,0,0,0,0,0,1.1,144.08,22.727516,1.185,46.53,392,56479.36,464.52,0.158099346,0.148346984,20,7,0,1,70,ACVA,0,0,1,0,0
265,0,0,0,0,0,0,0,0,1,0,0,0,0,0,0,-5.19,279.11,41.372653,2.1293,91.88,38,10606.18,80.9134,0,0,0,0,0,0,1,0,0,0,0,0,1.1,144.08,22.727516,1.185,46.53,191,27519.28,226.335,0.278191529,0.263348483,22.5,7,0,1,70,ACVA,0,1,0,0,0
266,0,0,0,0,0,0,0,0,1,0,0,0,0,0,0,-5.19,279.11,41.372653,2.1293,91.88,38,10606.18,80.9134,0,0,0,0,0,0,1,0,0,0,0,0,1.1,144.08,22.727516,1.185,46.53,115,16569.2,136.275,0.390286355,0.372549363,25,7,0,1,70,ACVA,0,1,0,0,0
267,0,0,0,0,0,0,0,0,1,0,0,0,0,0,0,-5.19,279.11,41.372653,2.1293,91.88,38,10606.18,80.9134,0,0,0,0,0,0,1,0,0,0,0,0,1.1,144.08,22.727516,1.185,46.53,128,18442.24,151.68,0.365120719,0.347874875,25,7,0,1,70,ACVA,1,1,0,0,1
268,0,0,0,0,0,0,0,0,1,0,0,0,0,0,0,-5.19,279.11,41.372653,2.1293,91.88,38,10606.18,80.9134,0,0,0,0,0,0,1,0,0,0,0,0,1.1,144.08,22.727516,1.185,46.53,139,20027.12,164.715,0.346230409,0.329413863,25,7,0,1,70,ACVA,1,1,0,0,1
269,0,0,0,0,0,0,0,0,1,0,0,0,0,0,0,-5.19,279.11,41.372653,2.1293,91.88,38,10606.18,80.9134,0,0,0,0,0,0,1,0,0,0,0,0,1.1,144.08,22.727516,1.185,46.53,150,21612,177.75,0.329198608,0.312813487,25,7,0,1,70,ACVA,1,1,0,0,1
270,0,0,0,0,0,0,0,0,1,0,0,0,0,0,0,-5.19,279.11,41.372653,2.1293,91.88,38,10606.18,80.9134,0,0,0,0,0,0,1,0,0,0,0,0,1.1,144.08,22.727516,1.185,46.53,180,25934.4,213.3,0.290257571,0.275016026,25,7,0,1,70,ACVA,1,1,0,0,1
271,0,0,0,0,0,0,0,0,1,0,0,0,0,0,0,-5.19,279.11,41.372653,2.1293,91.88,38,10606.18,80.9134,0,0,0,0,0,0,1,0,0,0,0,0,1.1,144.08,22.727516,1.185,46.53,188,27087.04,222.78,0.281381638,0.26643121,25,7,0,1,70,ACVA,0,1,0,0,0
272,0,0,0,0,0,0,0,0,1,0,0,0,0,0,0,-5.19,279.11,41.372653,2.1293,91.88,38,10606.18,80.9134,0,0,0,0,0,0,1,0,0,0,0,0,1.1,144.08,22.727516,1.185,46.53,196,28239.68,232.26,0.273032442,0.258366132,25,7,0,1,70,ACVA,0,1,1,0,1
273,0,0,0,0,0,0,0,0,1,0,0,0,0,0,0,-5.19,279.11,41.372653,2.1293,91.88,38,10606.18,80.9134,0,0,0,0,0,0,1,0,0,0,0,0,1.1,144.08,22.727516,1.185,46.53,204,29392.32,241.74,0.265164444,0.25077498,25,7,0,1,70,ACVA,0,1,1,0,1
274,0,0,0,0,0,0,0,0,1,0,0,0,0,0,0,-5.19,279.11,41.372653,2.1293,91.88,38,10606.18,80.9134,0,0,0,0,0,0,1,0,0,0,0,0,1.1,144.08,22.727516,1.185,46.53,221,31841.68,261.885,0.249863715,0.236037858,25,7,0,1,70,ACVA,0,1,1,0,1
275,0,0,0,0,0,0,0,0,1,0,0,0,0,0,0,-5.19,279.11,41.372653,2.1293,91.88,38,10606.18,80.9134,0,0,0,0,0,0,1,0,0,0,0,0,1.1,144.08,22.727516,1.185,46.53,233,33570.64,276.105,0.240084732,0.226636498,25,7,0,1,70,ACVA,0,1,1,0,1
276,0,0,0,0,0,0,0,0,1,0,0,0,0,0,0,-5.19,279.11,41.372653,2.1293,91.88,38,10606.18,80.9134,0,0,0,0,0,0,1,0,0,0,0,0,1.1,144.08,22.727516,1.185,46.53,240,34579.2,284.4,0.234725922,0.22149037,25,7,0,1,70,ACVA,0,1,1,0,1
277,0,0,0,0,0,0,0,0,1,0,0,0,0,0,0,-5.19,279.11,41.372653,2.1293,91.88,38,10606.18,80.9134,0,0,0,0,0,0,1,0,0,0,0,0,1.1,144.08,22.727516,1.185,46.53,252,36308.16,298.62,0.226075439,0.213191777,25,7,0,1,70,ACVA,0,0,1,0,0
278,0,0,0,0,0,0,0,0,1,0,0,0,0,0,0,-5.19,279.11,41.372653,2.1293,91.88,38,10606.18,80.9134,0,0,0,0,0,0,1,0,0,0,0,0,1.1,144.08,22.727516,1.185,46.53,300,43224,355.5,0.197030365,0.185405398,25,7,0,1,70,ACVA,0,0,1,0,0
279,0,0,0,0,0,0,0,0,1,0,0,0,0,0,0,-5.19,279.11,41.372653,2.1293,91.88,38,10606.18,80.9134,0,0,0,0,0,0,1,0,0,0,0,0,1.1,144.08,22.727516,1.185,46.53,400,57632,474,0.155428823,0.145812662,25,7,0,1,70,ACVA,0,0,1,0,0
280,1,0,0,0,0,0,0,0,0,0,0,0,0,0,0,0.09,160.07,23.529516,1.2437,66.76,50,8003.5,62.185,0,0,0,0,0,0,1,0,0,0,0,0,1.1,144.08,22.727516,1.185,46.53,140,20171.2,165.9,0.284066911,0.272639586,15,7.25,0,0,56,AIBA,0,1,0,0,0
281,1,0,0,0,0,0,0,0,0,0,0,0,0,0,0,0.09,160.07,23.529516,1.2437,66.76,58,9284.06,72.1346,0,0,0,0,0,0,1,0,0,0,0,0,1.1,144.08,22.727516,1.185,46.53,160,23052.8,189.6,0.287104561,0.275602079,15,7.25,0,0,56,AIBA,0,1,0,0,0
282,0,0,0,0,0,0,0,0,0,1,0,0,0,0,0,-1.96,165.06,23.445516,1.3162,53.94,96,15845.76,126.3552,0,0,0,0,0,0,1,0,0,0,0,0,1.1,144.08,22.727516,1.185,46.53,300,43224,355.5,0.268255026,0.262226495,10,6,0,1,60,AIBA,1,0,0,0,0
283,0,0,0,0,0,0,0,0,0,1,0,0,0,0,0,-1.96,165.06,23.445516,1.3162,53.94,96,15845.76,126.3552,0,0,0,0,0,0,1,0,0,0,0,0,1.1,144.08,22.727516,1.185,46.53,400,57632,474,0.215653825,0.210467403,10,6,0,1,60,AIBA,1,0,0,0,0
284,0,0,0,0,0,0,0,0,0,1,0,0,0,0,0,-1.96,165.06,23.445516,1.3162,53.94,96,15845.76,126.3552,0,0,0,0,0,0,1,0,0,0,0,0,1.1,144.08,22.727516,1.185,46.53,500,72040,592.5,0.180299516,0.175772812,10,6,0,1,60,AIBA,1,0,0,0,0
285,0,0,0,0,0,0,0,0,0,1,0,0,0,0,0,-1.96,165.06,23.445516,1.3162,53.94,96,15845.76,126.3552,0,0,0,0,0,0,1,0,0,0,0,0,1.1,144.08,22.727516,1.185,46.53,600,86448,711,0.154904463,0.15089797,10,6,0,1,60,AIBA,1,0,0,0,0
286,0,0,0,0,0,0,0,0,0,1,0,0,0,0,0,-1.96,165.06,23.445516,1.3162,53.94,96,15845.76,126.3552,0,0,0,0,0,0,1,0,0,0,0,0,1.1,144.08,22.727516,1.185,46.53,700,100856,829.5,0.135779957,0.132190733,10,6,0,1,60,AIBA,1,0,0,0,0
287,0,0,0,0,0,0,0,0,0,1,0,0,0,0,0,-1.96,165.06,23.445516,1.3162,53.94,96,15845.76,126.3552,0,0,0,0,0,0,1,0,0,0,0,0,1.1,144.08,22.727516,1.185,46.53,800,115264,948,0.120858737,0.117610265,10,6,0,1,60,AIBA,1,0,0,0,0
288,0,0,0,0,0,0,0,0,0,1,0,0,0,0,0,-1.96,165.06,23.445516,1.3162,53.94,96,15845.76,126.3552,0,0,0,0,0,0,1,0,0,0,0,0,1.1,144.08,22.727516,1.185,46.53,900,129672,1066.5,0.108892275,0.105926687,10,6,0,1,60,AIBA,1,0,0,0,0
289,0,0,0,0,0,0,0,0,0,1,0,0,0,0,0,-1.96,165.06,23.445516,1.3162,53.94,96,15845.76,126.3552,0,0,0,0,0,0,1,0,0,0,0,0,1.1,144.08,22.727516,1.185,46.53,1000,144080,1185,0.099081974,0.096354672,10,6,0,1,60,AIBA,1,0,0,0,0
290,1,0,0,0,0,0,0,0,0,0,0,0,0,0,0,0.09,160.07,23.529516,1.2437,66.76,101,16167.07,125.6137,0,0,0,0,0,0,1,0,0,0,0,0,1.1,144.08,22.727516,1.185,46.53,1000,144080,1185,0.100888397,0.095843421,10,6,0,1,60,AIBA,1,0,0,0,0
291,1,0,0,0,0,0,0,0,0,0,0,0,0,0,0,0.09,160.07,23.529516,1.2437,66.76,60,9604.2,74.622,0,0,0,0,0,0,1,0,0,0,0,0,1.1,144.08,22.727516,1.185,46.53,200,28816,237,0.249977876,0.239463196,20,6,0,1,60,AIBA,0,1,0,0,0
292,1,0,0,0,0,0,0,0,0,0,0,0,0,0,0,0.09,160.07,23.529516,1.2437,66.76,60,9604.2,74.622,0,0,0,0,0,0,1,0,0,0,0,0,1.1,144.08,22.727516,1.185,46.53,100,14408,118.5,0.399971681,0.386398235,10,6,0,1,60,AIBA,1,0,0,0,0
293,0,0,0,0,0,0,0,0,0,0,1,0,0,0,0,-2.58,207.1,32.726274,1.7389,26.3,26,5384.6,45.2114,0,0,0,0,0,0,1,0,0,0,0,0,1.1,144.08,22.727516,1.185,46.53,200,28816,237,0.157441682,0.160204017,10,7,0,1,70,ACVA,1,0,0,0,0
294,0,0,0,0,0,0,0,0,0,0,1,0,0,0,0,-2.58,207.1,32.726274,1.7389,26.3,26,5384.6,45.2114,0,0,0,0,0,0,1,0,0,0,0,0,1.1,144.08,22.727516,1.185,46.53,300,43224,355.5,0.110774637,0.112827836,10,7,0,1,70,ACVA,1,0,0,0,0
295,0,0,0,0,0,0,0,0,0,0,1,0,0,0,0,-2.58,207.1,32.726274,1.7389,26.3,26,5384.6,45.2114,0,0,0,0,0,0,1,0,0,0,0,0,1.1,144.08,22.727516,1.185,46.53,400,57632,474,0.085447327,0.087077056,10,7,0,1,70,ACVA,1,0,0,0,0
296,1,0,0,0,0,0,0,0,0,0,0,0,0,0,0,0.09,160.07,23.529516,1.2437,66.76,62,9924.34,77.1094,0,0,0,0,0,0,1,0,0,0,0,0,1.1,144.08,22.727516,1.185,46.53,100,14408,118.5,0.407866239,0.394200892,20,7,0,1,70,ACVA,1,0,0,0,0
297,1,0,0,0,0,0,0,0,0,0,0,0,0,0,0,0.09,160.07,23.529516,1.2437,66.76,62,9924.34,77.1094,0,0,0,0,0,0,1,0,0,0,0,0,1.1,144.08,22.727516,1.185,46.53,125,18010,148.125,0.355273831,0.34235179,20,7,0,1,70,ACVA,1,0,0,0,0
298,1,0,0,0,0,0,0,0,0,0,0,0,0,0,0,0.09,160.07,23.529516,1.2437,66.76,62,9924.34,77.1094,0,0,0,0,0,0,1,0,0,0,0,0,1.1,144.08,22.727516,1.185,46.53,150,21612,177.75,0.314695364,0.302556625,20,7,0,1,70,ACVA,0,1,0,0,0
299,1,0,0,0,0,0,0,0,0,0,0,0,0,0,0,0.09,160.07,23.529516,1.2437,66.76,62,9924.34,77.1094,0,0,0,0,0,0,1,0,0,0,0,0,1.1,144.08,22.727516,1.185,46.53,175,25214,207.375,0.282436222,0.27104966,20,7,0,1,70,ACVA,0,1,0,0,0
300,1,0,0,0,0,0,0,0,0,0,0,0,0,0,0,0.09,160.07,23.529516,1.2437,66.76,62,9924.34,77.1094,0,0,0,0,0,0,1,0,0,0,0,0,1.1,144.08,22.727516,1.185,46.53,200,28816,237,0.256175862,0.245485808,20,7,0,1,70,ACVA,0,1,0,0,0
301,1,0,0,0,0,0,0,0,0,0,0,0,0,0,0,0.09,160.07,23.529516,1.2437,66.76,62,9924.34,77.1094,0,0,0,0,0,0,1,0,0,0,0,0,1.1,144.08,22.727516,1.185,46.53,225,32418,266.625,0.234383362,0.224328435,20,7,0,1,70,ACVA,0,0,1,0,0
302,1,0,0,0,0,0,0,0,0,0,0,0,0,0,0,0.09,160.07,23.529516,1.2437,66.76,62,9924.34,77.1094,0,0,0,0,0,0,1,0,0,0,0,0,1.1,144.08,22.727516,1.185,46.53,250,36020,296.25,0.216007891,0.206528616,20,7,0,1,70,ACVA,0,0,1,0,0
303,1,0,0,0,0,0,0,0,0,0,0,0,0,0,0,0.09,160.07,23.529516,1.2437,66.76,62,9924.34,77.1094,0,0,0,0,0,0,1,0,0,0,0,0,1.1,144.08,22.727516,1.185,46.53,300,43224,355.5,0.186729068,0.178242544,20,7,0,1,70,ACVA,0,0,1,0,0
304,1,0,0,0,0,0,0,0,0,0,0,0,0,0,0,0.09,160.07,23.529516,1.2437,66.76,62,9924.34,77.1094,0,0,0,0,0,0,1,0,0,0,0,0,1.1,144.08,22.727516,1.185,46.53,350,50428,414.75,0.16444002,0.156771224,20,7,0,1,70,ACVA,0,0,1,0,0
305,1,0,0,0,0,0,0,0,0,0,0,0,0,0,0,0.09,160.07,23.529516,1.2437,66.76,62,9924.34,77.1094,0,0,0,0,0,0,1,0,0,0,0,0,1.1,144.08,22.727516,1.185,46.53,400,57632,474,0.146904643,0.139916684,20,7,0,1,70,ACVA,0,0,1,0,0
306,1,0,0,0,0,0,0,0,0,0,0,0,0,0,0,0.09,160.07,23.529516,1.2437,66.76,63,10084.41,78.3531,0,0,0,0,0,0,1,0,0,0,0,0,1.1,144.08,22.727516,1.185,46.53,450,64836,533.25,0.134601639,0.128111025,20,7,0,1,70,ACVA,0,0,1,0,0
307,1,0,0,0,0,0,0,0,0,0,0,0,0,0,0,0.09,160.07,23.529516,1.2437,66.76,64,10244.48,79.5968,0,0,0,0,0,0,1,0,0,0,0,0,1.1,144.08,22.727516,1.185,46.53,500,72040,592.5,0.124500756,0.118430559,20,7,0,1,70,ACVA,0,0,1,0,0
308,1,0,0,0,0,0,0,0,0,0,0,0,0,0,0,0.09,160.07,23.529516,1.2437,66.76,43,6883.01,53.4791,0,0,0,0,0,0,1,0,0,0,0,0,1.1,144.08,22.727516,1.185,46.53,190,27375.2,225.15,0.200915635,0.191936521,10,7.25,0,0,56,AIBA,0,0,1,0,0
309,1,0,0,0,0,0,0,0,0,0,0,0,0,0,0,0.09,160.07,23.529516,1.2437,66.76,43,6883.01,53.4791,0,0,0,0,0,0,1,0,0,0,0,0,1.1,144.08,22.727516,1.185,46.53,200,28816,237,0.192806747,0.184106533,10,7.25,0,0,56,AIBA,0,0,1,0,0
310,1,0,0,0,0,0,0,0,0,0,0,0,0,0,0,0.09,160.07,23.529516,1.2437,66.76,43,6883.01,53.4791,0,0,0,0,0,0,1,0,0,0,0,0,1.1,144.08,22.727516,1.185,46.53,220,31697.6,260.7,0.17840594,0.170218515,10,7.25,0,0,56,AIBA,0,0,1,0,0
311,1,0,0,0,0,0,0,0,0,0,0,0,0,0,0,0.09,160.07,23.529516,1.2437,66.76,43,6883.01,53.4791,0,0,0,0,0,0,1,0,0,0,0,0,1.1,144.08,22.727516,1.185,46.53,230,33138.4,272.55,0.171983196,0.164031677,10,7.25,0,0,56,AIBA,0,0,1,0,0
312,1,0,0,0,0,0,0,0,0,0,0,0,0,0,0,0.09,160.07,23.529516,1.2437,66.76,45,7203.15,55.9665,0,0,0,1,0,0,0,0,0,0,0,0,1.2,142.06,21.39393,1.0764,38.83,100,14206,107.64,0.336451938,0.34207993,10,5.2,0,0,70,ACVA,1,0,0,0,0
313,1,0,0,0,0,0,0,0,0,0,0,0,0,0,0,0.09,160.07,23.529516,1.2437,66.76,45,7203.15,55.9665,0,0,0,1,0,0,0,0,0,0,0,0,1.2,142.06,21.39393,1.0764,38.83,100,14206,107.64,0.336451938,0.34207993,10,5.2,0,0,70,ACVA,1,0,0,0,0
314,1,0,0,0,0,0,0,0,0,0,0,0,0,0,0,0.09,160.07,23.529516,1.2437,66.76,45,7203.15,55.9665,0,0,0,1,0,0,0,0,0,0,0,0,1.2,142.06,21.39393,1.0764,38.83,100,14206,107.64,0.336451938,0.34207993,10,7.1,0,0,70,ACVA,1,0,0,0,0
315,1,0,0,0,0,0,0,0,0,0,0,0,0,0,0,0.09,160.07,23.529516,1.2437,66.76,45,7203.15,55.9665,0,0,0,1,0,0,0,0,0,0,0,0,1.2,142.06,21.39393,1.0764,38.83,100,14206,107.64,0.336451938,0.34207993,10,7.1,0,0,70,ACVA,1,0,0,0,0
316,1,0,0,0,0,0,0,0,0,0,0,0,0,0,0,0.09,160.07,23.529516,1.2437,66.76,45,7203.15,55.9665,0,0,0,1,0,0,0,0,0,0,0,0,1.2,142.06,21.39393,1.0764,38.83,100,14206,107.64,0.336451938,0.34207993,10,4.5,0,0,40,VA-044,1,0,0,0,0
317,1,0,0,0,0,0,0,0,0,0,0,0,0,0,0,0.09,160.07,23.529516,1.2437,66.76,45,7203.15,55.9665,0,0,0,1,0,0,0,0,0,0,0,0,1.2,142.06,21.39393,1.0764,38.83,100,14206,107.64,0.336451938,0.34207993,10,7.2,0,0,40,VA-044,1,0,0,0,0
318,1,0,0,0,0,0,0,0,0,0,0,0,0,0,0,0.09,160.07,23.529516,1.2437,66.76,45,7203.15,55.9665,0,0,0,1,0,0,0,0,0,0,0,0,1.2,142.06,21.39393,1.0764,38.83,100,14206,107.64,0.336451938,0.34207993,10,4.2,0,0,50,VA-044,1,0,0,0,0
319,1,0,0,0,0,0,0,0,0,0,0,0,0,0,0,0.09,160.07,23.529516,1.2437,66.76,45,7203.15,55.9665,0,0,0,1,0,0,0,0,0,0,0,0,1.2,142.06,21.39393,1.0764,38.83,100,14206,107.64,0.336451938,0.34207993,10,4.2,0,0,50,VA-044,1,0,0,0,0
320,1,0,0,0,0,0,0,0,0,0,0,0,0,0,0,0.09,160.07,23.529516,1.2437,66.76,45,7203.15,55.9665,0,0,0,1,0,0,0,0,0,0,0,0,1.2,142.06,21.39393,1.0764,38.83,100,14206,107.64,0.336451938,0.34207993,10,7.1,0,0,50,VA-044,1,0,0,0,0
321,1,0,0,0,0,0,0,0,0,0,0,0,0,0,0,0.09,160.07,23.529516,1.2437,66.76,45,7203.15,55.9665,0,0,0,1,0,0,0,0,0,0,0,0,1.2,142.06,21.39393,1.0764,38.83,100,14206,107.64,0.336451938,0.34207993,10,7.1,0,0,50,VA-044,1,0,0,0,0
322,1,0,0,0,0,0,0,0,0,0,0,0,0,0,0,0.09,160.07,23.529516,1.2437,66.76,45,7203.15,55.9665,0,0,0,1,0,0,0,0,0,0,0,0,1.2,142.06,21.39393,1.0764,38.83,100,14206,107.64,0.336451938,0.34207993,10,3.1,0,0,30,tBH-Na2SO3,1,0,0,0,0
323,1,0,0,0,0,0,0,0,0,0,0,0,0,0,0,0.09,160.07,23.529516,1.2437,66.76,45,7203.15,55.9665,0,0,0,1,0,0,0,0,0,0,0,0,1.2,142.06,21.39393,1.0764,38.83,100,14206,107.64,0.336451938,0.34207993,10,3,0,0,30,tBH-Na2SO3,1,0,0,0,0
324,0,0,0,0,1,0,0,0,0,0,0,0,0,0,0,-0.13,99.07,16.703137,0.8856,20.31,53,5250.71,46.9368,0,0,0,0,0,0,0,0,1,0,0,0,1.92,148.05,22.778344,1.1705,26.3,50,7402.5,58.525,0.414970589,0.445059728,25,7,0,1,30,KPS/AscAc,1,0,0,0,0
325,0,0,0,0,1,0,0,0,0,0,0,0,0,0,0,-0.13,99.07,16.703137,0.8856,20.31,53,5250.71,46.9368,0,0,0,0,0,0,0,0,1,0,0,0,1.92,148.05,22.778344,1.1705,26.3,100,14805,117.05,0.261806239,0.286223037,25,7,0,1,30,KPS/AscAc,1,0,0,0,0
326,0,0,0,0,1,0,0,0,0,0,0,0,0,0,0,-0.13,99.07,16.703137,0.8856,20.31,53,5250.71,46.9368,0,0,0,0,0,0,0,0,1,0,0,0,1.92,148.05,22.778344,1.1705,26.3,150,22207.5,175.575,0.191225502,0.210940723,25,7,0,1,30,KPS/AscAc,1,0,0,0,0
327,0,0,0,0,1,0,0,0,0,0,0,0,0,0,0,-0.13,99.07,16.703137,0.8856,20.31,53,5250.71,46.9368,0,0,0,0,0,0,0,0,1,0,0,0,1.92,148.05,22.778344,1.1705,26.3,200,29610,234.1,0.150619709,0.167013003,25,7,0,1,30,KPS/AscAc,1,0,0,0,0
328,0,0,0,0,1,0,0,0,0,0,0,0,0,0,0,-0.13,99.07,16.703137,0.8856,20.31,53,5250.71,46.9368,0,0,0,0,0,0,0,0,1,0,0,0,1.92,148.05,22.778344,1.1705,26.3,300,44415,351.15,0.10572103,0.117905944,25,7,0,1,30,KPS/AscAc,1,0,0,0,0
329,0,0,0,0,1,0,0,0,0,0,0,0,0,0,0,-0.13,99.07,16.703137,0.8856,20.31,53,5250.71,46.9368,0,0,0,0,0,0,0,0,1,0,0,0,1.92,148.05,22.778344,1.1705,26.3,400,59220,468.2,0.081443341,0.091115214,25,7,0,1,30,KPS/AscAc,1,0,0,0,0
330,0,0,0,0,1,0,0,0,0,0,0,0,0,0,0,-0.13,99.07,16.703137,0.8856,20.31,53,5250.71,46.9368,0,0,0,0,0,0,0,0,1,0,0,0,1.92,148.05,22.778344,1.1705,26.3,500,74025,585.25,0.066233529,0.074245144,25,7,0,1,30,KPS/AscAc,1,0,0,0,0
331,1,0,0,0,0,0,0,0,0,0,0,0,0,0,0,0.09,160.07,23.529516,1.2437,66.76,25,4001.75,31.0925,0,0,0,1,0,0,0,0,0,0,0,0,1.2,142.06,21.39393,1.0764,38.83,25,3551.5,26.91,0.529805051,0.53605448,15,2.75,0,0,50,VA-044,1,0,0,0,0
332,1,0,0,0,0,0,0,0,0,0,0,0,0,0,0,0.09,160.07,23.529516,1.2437,66.76,25,4001.75,31.0925,0,0,0,1,0,0,0,0,0,0,0,0,1.2,142.06,21.39393,1.0764,38.83,40,5682.4,43.056,0.413226767,0.419327431,15,2.75,0,0,50,VA-044,0,1,0,0,0
333,1,0,0,0,0,0,0,0,0,0,0,0,0,0,0,0.09,160.07,23.529516,1.2437,66.76,25,4001.75,31.0925,0,0,0,1,0,0,0,0,0,0,0,0,1.2,142.06,21.39393,1.0764,38.83,45,6392.7,48.438,0.384989105,0.390950642,15,2.75,0,0,50,VA-044,0,1,0,0,0
334,1,0,0,0,0,0,0,0,0,0,0,0,0,0,0,0.09,160.07,23.529516,1.2437,66.76,25,4001.75,31.0925,0,0,0,1,0,0,0,0,0,0,0,0,1.2,142.06,21.39393,1.0764,38.83,50,7103,53.82,0.360363808,0.366171058,15,2.75,0,0,50,VA-044,0,1,1,0,1
335,1,0,0,0,0,0,0,0,0,0,0,0,0,0,0,0.09,160.07,23.529516,1.2437,66.76,25,4001.75,31.0925,0,0,0,1,0,0,0,0,0,0,0,0,1.2,142.06,21.39393,1.0764,38.83,55,7813.3,59.202,0.338699371,0.344345447,15,2.75,0,0,50,VA-044,0,1,1,0,1
336,1,0,0,0,0,0,0,0,0,0,0,0,0,0,0,0.09,160.07,23.529516,1.2437,66.76,25,4001.75,31.0925,0,0,0,1,0,0,0,0,0,0,0,0,1.2,142.06,21.39393,1.0764,38.83,60,8523.6,64.584,0.31949207,0.324975307,15,2.75,0,0,50,VA-044,0,1,1,0,1
337,0,0,0,0,0,0,0,0,0,0,0,0,0,1,0,1.12,197.11,31.107895,1.5559,46.61,42,8278.62,65.3478,0,0,0,0,0,0,1,0,0,0,0,0,1.1,144.08,22.727516,1.185,46.53,150,21612,177.75,0.27696381,0.268812799,20,7,0,1,44,VA-044,0,0,0,1,0
338,0,0,0,0,0,0,0,0,0,0,0,0,0,1,0,1.12,197.11,31.107895,1.5559,46.61,42,8278.62,65.3478,0,0,0,0,0,0,1,0,0,0,0,0,1.1,144.08,22.727516,1.185,46.53,200,28816,237,0.22317576,0.216134531,20,7,0,1,44,VA-044,0,0,0,1,0
339,0,0,0,0,0,0,0,0,0,0,0,0,0,1,0,1.12,197.11,31.107895,1.5559,46.61,42,8278.62,65.3478,0,0,0,0,0,0,1,0,0,0,0,0,1.1,144.08,22.727516,1.185,46.53,250,36020,296.25,0.18688212,0.180719573,20,7,0,1,44,VA-044,1,0,0,0,0
340,0,0,0,0,0,0,0,0,0,0,0,0,0,1,0,1.12,197.11,31.107895,1.5559,46.61,42,8278.62,65.3478,0,0,0,0,0,0,1,0,0,0,0,0,1.1,144.08,22.727516,1.185,46.53,300,43224,355.5,0.160741725,0.155276563,20,7,0,1,44,VA-044,1,0,0,0,0
341,0,0,0,0,0,0,0,0,0,0,0,0,0,1,0,1.12,197.11,31.107895,1.5559,46.61,42,8278.62,65.3478,0,0,0,0,0,0,1,0,0,0,0,0,1.1,144.08,22.727516,1.185,46.53,350,50428,414.75,0.141016805,0.136113517,20,7,0,1,44,VA-044,1,0,0,0,0
342,0,0,0,0,0,0,0,0,0,0,0,0,0,1,0,1.12,197.11,31.107895,1.5559,46.61,42,8278.62,65.3478,0,0,0,0,0,0,1,0,0,0,0,0,1.1,144.08,22.727516,1.185,46.53,400,57632,474,0.125603734,0.12116078,20,7,0,1,44,VA-044,1,0,0,0,0
343,0,0,0,0,0,0,0,0,0,0,0,0,0,1,0,1.12,197.11,31.107895,1.5559,46.61,53,10446.83,82.4627,0,0,1,0,0,0,0,0,0,0,0,0,1.54,158.09,25.821102,1.3259,35.53,100,15809,132.59,0.397886108,0.383453451,20,7,0,1,44,VA-044,1,0,0,0,0
344,0,0,0,0,0,0,0,0,0,0,0,0,0,1,0,1.12,197.11,31.107895,1.5559,46.61,53,10446.83,82.4627,0,0,1,0,0,0,0,0,0,0,0,0,1.54,158.09,25.821102,1.3259,35.53,200,31618,265.18,0.248350701,0.237205326,20,7,0,1,44,VA-044,1,0,0,0,0
345,0,0,0,0,0,0,0,0,0,0,0,0,0,1,0,1.12,197.11,31.107895,1.5559,46.61,53,10446.83,82.4627,0,0,1,0,0,0,0,0,0,0,0,0,1.54,158.09,25.821102,1.3259,35.53,300,47427,397.77,0.180510431,0.171714046,20,7,0,1,44,VA-044,1,0,0,0,0
346,0,0,0,0,0,0,0,0,0,0,0,0,0,1,0,1.12,197.11,31.107895,1.5559,46.61,53,10446.83,82.4627,0,0,1,0,0,0,0,0,0,0,0,0,1.54,158.09,25.821102,1.3259,35.53,400,63236,530.36,0.141781064,0.134562085,20,7,0,1,44,VA-044,1,0,0,0,0
347,0,0,0,0,0,0,0,0,0,0,0,0,0,1,0,1.12,197.11,31.107895,1.5559,46.61,53,10446.83,82.4627,0,0,1,0,0,0,0,0,0,0,0,0,1.54,158.09,25.821102,1.3259,35.53,500,79045,662.95,0.116735014,0.110626905,20,7,0,1,44,VA-044,1,0,0,0,0
348,0,0,0,0,0,0,0,0,0,0,0,0,0,1,0,1.12,197.11,31.107895,1.5559,46.61,53,10446.83,82.4627,0,0,1,0,0,0,0,0,0,0,0,0,1.54,158.09,25.821102,1.3259,35.53,600,94854,795.54,0.099209379,0.093920782,20,7,0,1,44,VA-044,1,0,0,0,0
349,0,1,0,0,0,0,0,0,0,0,0,0,0,0,0,-5.27,295.12,43.571446,2.2291,94.7,25,7378,55.7275,0,0,0,0,0,0,1,0,0,0,0,0,1.1,144.08,22.727516,1.185,46.53,98,14119.84,116.13,0.34319727,0.324265743,10,7,0,1,70,V-501,1,0,0,0,0
350,0,1,0,0,0,0,0,0,0,0,0,0,0,0,0,-5.27,295.12,43.571446,2.2291,94.7,25,7378,55.7275,0,0,0,0,0,0,1,0,0,0,0,0,1.1,144.08,22.727516,1.185,46.53,101,14552.08,119.685,0.336432881,0.317694007,15,7,0,1,70,V-501,1,0,0,0,0
351,0,1,0,0,0,0,0,0,0,0,0,0,0,0,0,-5.27,295.12,43.571446,2.2291,94.7,25,7378,55.7275,0,0,0,0,0,0,1,0,0,0,0,0,1.1,144.08,22.727516,1.185,46.53,100,14408,118.5,0.338657854,0.319854788,20,7,0,1,70,V-501,1,0,0,0,0
352,0,1,0,0,0,0,0,0,0,0,0,0,0,0,0,-5.27,295.12,43.571446,2.2291,94.7,25,7378,55.7275,0,0,0,0,0,0,1,0,0,0,0,0,1.1,144.08,22.727516,1.185,46.53,99,14263.92,117.315,0.340912451,0.322045162,25,7,0,1,70,V-501,1,0,0,0,0
353,0,1,0,0,0,0,0,0,0,0,0,0,0,0,0,-5.27,295.12,43.571446,2.2291,94.7,25,7378,55.7275,0,0,0,0,0,0,1,0,0,0,0,0,1.1,144.08,22.727516,1.185,46.53,152,21900.16,180.12,0.25199671,0.236286159,10,7,0,1,70,V-501,1,0,0,0,0
354,0,1,0,0,0,0,0,0,0,0,0,0,0,0,0,-5.27,295.12,43.571446,2.2291,94.7,25,7378,55.7275,0,0,0,0,0,0,1,0,0,0,0,0,1.1,144.08,22.727516,1.185,46.53,151,21756.08,178.935,0.253242938,0.237479359,15,7,0,1,70,V-501,1,0,0,0,0
355,0,1,0,0,0,0,0,0,0,0,0,0,0,0,0,-5.27,295.12,43.571446,2.2291,94.7,25,7378,55.7275,0,0,0,0,0,0,1,0,0,0,0,0,1.1,144.08,22.727516,1.185,46.53,152,21900.16,180.12,0.25199671,0.236286159,20,7,0,1,70,V-501,1,0,0,0,0
356,0,1,0,0,0,0,0,0,0,0,0,0,0,0,0,-5.27,295.12,43.571446,2.2291,94.7,25,7378,55.7275,0,0,0,0,0,0,1,0,0,0,0,0,1.1,144.08,22.727516,1.185,46.53,148,21323.84,175.38,0.25705669,0.241132373,25,7,0,1,70,V-501,1,0,0,0,0
357,0,1,0,0,0,0,0,0,0,0,0,0,0,0,0,-5.27,295.12,43.571446,2.2291,94.7,25,7378,55.7275,0,0,0,0,0,0,1,0,0,0,0,0,1.1,144.08,22.727516,1.185,46.53,200,28816,237,0.203845941,0.190373299,10,7,0,1,70,V-501,1,0,0,0,0
358,0,1,0,0,0,0,0,0,0,0,0,0,0,0,0,-5.27,295.12,43.571446,2.2291,94.7,25,7378,55.7275,0,0,0,0,0,0,1,0,0,0,0,0,1.1,144.08,22.727516,1.185,46.53,201,28960.08,238.185,0.203037695,0.18960575,15,7,0,1,70,V-501,1,0,0,0,0
359,0,1,0,0,0,0,0,0,0,0,0,0,0,0,0,-5.27,295.12,43.571446,2.2291,94.7,25,7378,55.7275,0,0,0,0,0,0,1,0,0,0,0,0,1.1,144.08,22.727516,1.185,46.53,202,29104.16,239.37,0.202235833,0.188844365,20,7,0,1,70,V-501,1,0,0,0,0
360,0,1,0,0,0,0,0,0,0,0,0,0,0,0,0,-5.27,295.12,43.571446,2.2291,94.7,25,7378,55.7275,0,0,0,0,0,0,1,0,0,0,0,0,1.1,144.08,22.727516,1.185,46.53,207,29824.56,245.295,0.198319686,0.185127358,25,7,0,1,70,V-501,1,1,0,0,1
361,0,1,0,0,0,0,0,0,0,0,0,0,0,0,0,-5.27,295.12,43.571446,2.2291,94.7,25,7378,55.7275,0,0,0,0,0,0,1,0,0,0,0,0,1.1,144.08,22.727516,1.185,46.53,220,31697.6,260.7,0.18881348,0.176114592,25,7,0,1,70,V-501,0,1,0,0,0
