Repository: marioboley/PISA_ML

# Machine Learning Models for Phase Prediction in Polymer-Induced Self Assembly

## MileStone1
Currently remove gam model. Will test and add it later. It works fine with other models (Random Forest, Linear, RuleFit)

Result data can be found https://drive.google.com/drive/folders/1G96EMdvkPGU8h9oPlCUc7ahLNRKIKR9Z?usp=sharing

# Machine Learning Models for Phase Prediction in Polymer-Induced Self Assembly

File: MileStone1/data/raw_PISA_Armes_master.csv (part 1 of 3)
Entry No,Publication,First Author,Included? If not why?,Corona Monomer,Corona CLogP,Corona DP,Core Monomer,Core CLogP,Core DP,Concentration (wt%),pH,[salt]/ M,End group charged?,Charged end group type,Temperature,Initiator,Thalf,Dispersity,Morphology,Pure sphere?,Pure worm?,Pure vesicle?,other pure phase,cophases,Corona 1,Corona 1 CLogP,Corona 1 %,Corona 2,Corona 2 CLogP,Corona 2 %,Core 1,Core 1 CLogP,Core 1 %,Core 2,Core 2 CLogP,Core 2 %
1,DOI:10.1021/acs.biomac.6b00540 ,Ratcliffe 2016,Yes,GMA,0.09,56,Mixed,1.1,181,10,7,0,No,,70,ACVA,69,1.32,W,0,1,0,0,0,,,,,,,HPMA,1.1,0.995,"3-methylidene-1,9-dioxa-5,12,13-trithiacyclopentadecane-2,8dione ",1.99,0.005
2,DOI:10.1021/acs.biomac.6b00540 ,Ratcliffe 2016,Yes,GMA,0.09,56,Mixed,1.1,121,10,7,0,No,,70,ACVA,69,1.32 approx,S,1,0,0,0,0,,,,,,,HPMA,1.1,0.995,"3-methylidene-1,9-dioxa-5,12,13-trithiacyclopentadecane-2,8dione ",1.99,0.005
3,DOI:10.1021/acs.biomac.6b00540,Ratcliffe 2016,Yes,GMA,0.09,56,Mixed,1.1,161,10,7,0,No,,70,ACVA,69,1.32 approx,S+W,1,1,0,0,1,,,,,,,HPMA,1.1,0.995,"3-methylidene-1,9-dioxa-5,12,13-trithiacyclopentadecane-2,8dione ",1.99,0.005
4,DOI:10.1021/acs.biomac.6b00540,Ratcliffe 2016,Yes,GMA,0.09,56,Mixed,1.1,201,10,7,0,No,,70,ACVA,69,1.32 approx,W,0,1,0,0,0,,,,,,,HPMA,1.1,0.995,"3-methylidene-1,9-dioxa-5,12,13-trithiacyclopentadecane-2,8dione ",1.99,0.005
5,DOI:10.1021/acs.biomac.6b00540,Ratcliffe 2016,Yes,GMA,0.09,56,Mixed,1.1,261,10,7,0,No,,70,ACVA,69,1.32 approx,W+V,0,1,1,0,1,,,,,,,HPMA,1.1,0.995,"3-methylidene-1,9-dioxa-5,12,13-trithiacyclopentadecane-2,8dione ",1.99,0.005
6,DOI:10.1021/acs.biomac.6b00540,Ratcliffe 2016,Yes,GMA,0.09,56,Mixed,1.1,302,10,7,0,No,,70,ACVA,69,1.32 approx,V,0,0,1,0,0,,,,,,,HPMA,1.1,0.995,"3-methylidene-1,9-dioxa-5,12,13-trithiacyclopentadecane-2,8dione ",1.99,0.005
7,DOI:10.1021/acs.biomac.6b00540,Ratcliffe 2016,Yes,GMA,0.09,56,Mixed,1.11,181,10,7,0,No,,70,ACVA,69,1.44,S,1,0,0,0,0,,,,,,,HPMA,1.1,0.99,"3-methylidene-1,9-dioxa-5,12,13-trithiacyclopentadecane-2,8dione ",1.99,0.01
8,DOI:10.1021/acs.biomac.6b00540,Ratcliffe 2016,Yes,GMA,0.09,56,Mixed,1.11,222,10,7,0,No,,70,ACVA,69,1.44 approx,S+W,1,1,0,0,1,,,,,,,HPMA,1.1,0.99,"3-methylidene-1,9-dioxa-5,12,13-trithiacyclopentadecane-2,8dione ",1.99,0.01
9,DOI:10.1021/acs.biomac.6b00540,Ratcliffe 2016,Yes,GMA,0.09,56,Mixed,1.11,273,10,7,0,No,,70,ACVA,69,1.44 approx,S+W+V,1,1,1,0,1,,,,,,,HPMA,1.1,0.99,"3-methylidene-1,9-dioxa-5,12,13-trithiacyclopentadecane-2,8dione ",1.99,0.01
10,DOI:10.1021/acs.biomac.6b00540,Ratcliffe 2016,Yes,GMA,0.09,56,Mixed,1.1,171,10,7,0,No,,70,ACVA,69,1.36,W,0,1,0,0,0,,,,,,,HPMA,1.1,0.995,"3-methylidene-1,9-dioxa-5,12,13-trithiacyclopentadecane-2,8dione ",1.99,0.005
11,DOI:10.1021/acs.langmuir.8b03727 ,Hunter 2019,Yes,GMA,0.09,48,Mixed,1.11,105,15,7,0,No,,50,VA-044,44,1.13,W,0,1,0,0,0,,,,,,,HPMA,1.1,0.857,GlyMA,1.2,0.143
12,DOI:10.1021/acs.macromol.6b00422 ,Lovett 2016_A,Yes,GMA,0.09,56,Mixed,1.11,144,15,7,0,No,,50,VA-044,44,1.13,W,0,1,0,0,0,,,,,,,HPMA,1.1,0.95,GlyMA,1.2,0.05
13,DOI:10.1021/acs.macromol.6b00422 ,Lovett 2016_A,Yes,GMA,0.09,56,Mixed,1.11,144,15,7,0,No,,50,VA-044,44,1.14,W,0,1,0,0,0,,,,,,,HPMA,1.1,0.9,GlyMA,1.2,0.1
14,DOI:10.1021/acs.macromol.6b00422 ,Lovett 2016_A,Yes,GMA,0.09,56,Mixed,1.12,144,15,7,0,No,,50,VA-044,44,1.14,W,0,1,0,0,0,,,,,,,HPMA,1.1,0.85,GlyMA,1.2,0.15
15,DOI:10.1021/acs.macromol.6b00422 ,Lovett 2016_A,Yes,GMA,0.09,56,Mixed,1.12,144,15,7,0,No,,50,VA-044,44,1.15,W,0,1,0,0,0,,,,,,,HPMA,1.1,0.8,GlyMA,1.2,0.2
16,DOI: 10.1039/c1sm06593a,Sugihara 2011_A,Yes,MPC,-5.27,53,Mixed,1.11,402,10,7,0,Yes,Carb. Acid,70,V-501,69,Cross-linked,S,1,0,0,0,0,,,,,,,HPMA,1.1,0.995,EGDMA,2.23,0.005
17,DOI: 10.1039/c1sm06593a,Sugihara 2011_A,Yes,MPC,-5.27,53,Mixed,1.11,404,10,7,0,Yes,Carb. Acid,70,V-501,69,Cross-linked,Lumpy rods,0,0,0,1,0,,,,,,,HPMA,1.1,0.99,EGDMA,2.23,0.01
18,DOI: 10.1039/c1sm06593a,Sugihara 2011_A,Yes,MPC,-5.27,53,Mixed,1.11,405,10,7,0,Yes,Carb. Acid,70,V-501,69,Cross-linked,Lumpy rods,0,0,0,1,0,,,,,,,HPMA,1.1,0.9875,EGDMA,2.23,0.0125
19,DOI: 10.1039/c1sm06593a,Sugihara 2011_A,Yes,MPC,-5.27,53,Mixed,0.14,406,10,7,0,Yes,Carb. Acid,70,V-501,69,Cross-linked,Lumpy rods,0,0,0,1,0,,,,,,,HPMA,1.1,0.0985,EGDMA,2.23,0.015
20,DOI: 10.1039/c1sm06593a,Sugihara 2011_A,Yes,MPC,-5.27,53,Mixed,1.11,402,5,7,0,Yes,Carb. Acid,70,V-501,69,Cross-linked,S,1,0,0,0,0,,,,,,,HPMA,1.1,0.995,EGDMA,2.23,0.005
21,DOI: 10.1039/c1sm06593a,Sugihara 2011_A,Yes,MPC,-5.27,53,Mixed,1.11,405,5,7,0,Yes,Carb. Acid,70,V-501,69,Cross-linked,Dumbells,0,0,0,1,0,,,,,,,HPMA,1.1,0.9875,EGDMA,2.23,0.0125
22,DOI: 10.1039/c1sm06593a,Sugihara 2011_A,Yes,MPC,-5.27,53,Mixed,0.14,406,5,7,0,Yes,Carb. Acid,70,V-501,69,Cross-linked,Lumpy rods,0,0,0,1,0,,,,,,,HPMA,1.1,0.0985,EGDMA,2.23,0.015
23,DOI: 10.1039/c4py00203b,Ratcliffe 2014,Yes,GMA,0.09,60,Mixed,1.12,100,10,7,0,Yes,Carb. Acid,70,ACVA,69,1.15,S,1,0,0,0,0,,,,,,,HBMA,1.6,0.5,HEMA,0.64,0.5
24,DOI: 10.1039/c4py00203b,Ratcliffe 2014,Yes,GMA,0.09,60,Mixed,1.12,150,10,7,0,Yes,Carb. Acid,70,ACVA,69,1.19,S+W,1,1,0,0,1,,,,,,,HBMA,1.6,0.5,HEMA,0.64,0.5
25,DOI: 10.1039/c4py00203b,Ratcliffe 2014,Yes,GMA,0.09,60,Mixed,1.12,200,10,7,0,Yes,Carb. Acid,70,ACVA,69,1.22,S+W,1,1,0,0,1,,,,,,,HBMA,1.6,0.5,HEMA,0.64,0.5
26,DOI: 10.1039/c4py00203b,Ratcliffe 2014,Yes,GMA,0.09,60,Mixed,1.12,250,10,7,0,Yes,Carb. Acid,70,ACVA,69,1.36,V,0,0,1,0,0,,,,,,,HBMA,1.6,0.5,HEMA,0.64,0.5
27,DOI: 10.1039/c4py00203b,Ratcliffe 2014,Yes,GMA,0.09,60,Mixed,1.12,300,10,7,0,Yes,Carb. Acid,70,ACVA,69,1.49,V,0,0,1,0,0,,,,,,,HBMA,1.6,0.5,HEMA,0.64,0.5
28,DOI: 10.1039/c4py00203b,Ratcliffe 2014,Yes,GMA,0.09,60,Mixed,1.12,190,12.5,7,0,Yes,Carb. Acid,70,ACVA,69,1.33,S+W,1,1,0,0,1,,,,,,,HBMA,1.6,0.5,HEMA,0.64,0.5
29,DOI: 10.1039/c4py00203b,Ratcliffe 2014,Yes,GMA,0.09,60,Mixed,1.12,190,13.5,7,0,Yes,Carb. Acid,70,ACVA,69,1.29,S+W,1,1,0,0,1,,,,,,,HBMA,1.6,0.5,HEMA,0.64,0.5
30,DOI: 10.1039/c4py00203b,Ratcliffe 2014,Yes,GMA,0.09,60,Mixed,1.12,170,17.5,7,0,Yes,Carb. Acid,70,ACVA,69,1.31,W,0,1,0,0,0,,,,,,,HBMA,1.6,0.5,HEMA,0.64,0.5
31,DOI: 10.1039/c4py00203b,Ratcliffe 2014,Yes,GMA,0.09,60,Mixed,1.12,80,15,7,0,Yes,Carb. Acid,70,ACVA,69,1.13,S,1,0,0,0,0,,,,,,,HBMA,1.6,0.5,HEMA,0.64,0.5
32,DOI: 10.1039/c4py00203b,Ratcliffe 2014,Yes,GMA,0.09,60,Mixed,1.12,100,15,7,0,Yes,Carb. Acid,70,ACVA,69,1.14,S+W,1,1,0,0,1,,,,,,,HBMA,1.6,0.5,HEMA,0.64,0.5
33,DOI: 10.1039/c4py00203b,Ratcliffe 2014,Yes,GMA,0.09,60,Mixed,1.12,130,15,7,0,Yes,Carb. Acid,70,ACVA,69,1.18,S+W,1,1,0,0,1,,,,,,,HBMA,1.6,0.5,HEMA,0.64,0.5
34,DOI: 10.1039/c4py00203b,Ratcliffe 2014,Yes,GMA,0.09,60,Mixed,1.12,150,15,7,0,Yes,Carb. Acid,70,ACVA,69,1.18,W,0,1,0,0,0,,,,,,,HBMA,1.6,0.5,HEMA,0.64,0.5
35,DOI: 10.1039/c4py00203b,Ratcliffe 2014,Yes,GMA,0.09,60,Mixed,1.12,180,15,7,0,Yes,Carb. Acid,70,ACVA,69,1.28,W,0,1,0,0,0,,,,,,,HBMA,1.6,0.5,HEMA,0.64,0.5
36,DOI: 10.1039/c4py00203b,Ratcliffe 2014,Yes,GMA,0.09,60,Mixed,1.12,200,15,7,0,Yes,Carb. Acid,70,ACVA,69,1.27,W+V,0,1,1,0,1,,,,,,,HBMA,1.6,0.5,HEMA,0.64,0.5
37,DOI: 10.1039/c4py00203b,Ratcliffe 2014,Yes,GMA,0.09,60,Mixed,1.12,220,15,7,0,Yes,Carb. Acid,70,ACVA,69,1.39,W+V,0,1,1,0,1,,,,,,,HBMA,1.6,0.5,HEMA,0.64,0.5
38,DOI: 10.1039/c4py00203b,Ratcliffe 2014,Yes,GMA,0.09,60,Mixed,1.12,250,15,7,0,Yes,Carb. Acid,70,ACVA,69,1.38,V,0,0,1,0,0,,,,,,,HBMA,1.6,0.5,HEMA,0.64,0.5
39,DOI: 10.1039/c4py00203b,Ratcliffe 2014,Yes,GMA,0.09,60,Mixed,1.12,300,15,7,0,Yes,Carb. Acid,70,ACVA,69,1.46,V,0,0,1,0,0,,,,,,,HBMA,1.6,0.5,HEMA,0.64,0.5
40,DOI: 10.1039/c4py00203b,Ratcliffe 2014,Yes,GMA,0.09,60,Mixed,1.12,80,20,7,0,Yes,Carb. Acid,70,ACVA,69,1.13,S,1,0,0,0,0,,,,,,,HBMA,1.6,0.5,HEMA,0.64,0.5
41,DOI: 10.1039/c4py00203b,Ratcliffe 2014,Yes,GMA,0.09,60,Mixed,1.12,100,20,7,0,Yes,Carb. Acid,70,ACVA,69,1.15,S+W,1,1,0,0,1,,,,,,,HBMA,1.6,0.5,HEMA,0.64,0.5
42,DOI: 10.1039/c4py00203b,Ratcliffe 2014,Yes,GMA,0.09,60,Mixed,1.12,120,20,7,0,Yes,Carb. Acid,70,ACVA,69,1.16,W,0,1,0,0,0,,,,,,,HBMA,1.6,0.5,HEMA,0.64,0.5
43,DOI: 10.1039/c4py00203b,Ratcliffe 2014,Yes,GMA,0.09,60,Mixed,1.12,140,20,7,0,Yes,Carb. Acid,70,ACVA,69,1.19,W,0,1,0,0,0,,,,,,,HBMA,1.6,0.5,HEMA,0.64,0.5
44,DOI: 10.1039/c4py00203b,Ratcliffe 2014,Yes,GMA,0.09,60,Mixed,1.12,160,20,7,0,Yes,Carb. Acid,70,ACVA,69,1.26,W,0,1,0,0,0,,,,,,,HBMA,1.6,0.5,HEMA,0.64,0.5
45,DOI: 10.1039/c4py00203b,Ratcliffe 2014,Yes,GMA,0.09,60,Mixed,1.12,180,20,7,0,Yes,Carb. Acid,70,ACVA,69,1.26,W+V,0,1,1,0,1,,,,,,,HBMA,1.6,0.5,HEMA,0.64,0.5
46,DOI: 10.1039/c4py00203b,Ratcliffe 2014,Yes,GMA,0.09,60,Mixed,1.12,200,20,7,0,Yes,Carb. Acid,70,ACVA,69,1.26,W+V,0,1,1,0,1,,,,,,,HBMA,1.6,0.5,HEMA,0.64,0.5
47,DOI: 10.1039/c4py00203b,Ratcliffe 2014,Yes,GMA,0.09,60,Mixed,1.12,220,20,7,0,Yes,Carb. Acid,70,ACVA,69,1.38,W+V,0,1,1,0,1,,,,,,,HBMA,1.6,0.5,HEMA,0.64,0.5
48,DOI: 10.1039/c4py00203b,Ratcliffe 2014,Yes,GMA,0.09,60,Mixed,1.12,250,20,7,0,Yes,Carb. Acid,70,ACVA,69,1.37,V,0,0,1,0,0,,,,,,,HBMA,1.6,0.5,HEMA,0.64,0.5
49,DOI: 10.1039/c4py00203b,Ratcliffe 2014,Yes,GMA,0.09,60,Mixed,1.12,300,20,7,0,Yes,Carb. Acid,70,ACVA,69,1.42,V,0,0,1,0,0,,,,,,,HBMA,1.6,0.5,HEMA,0.64,0.5
50,dx.doi.org/10.1021/la204539c,Chambon 2012,Yes,GMA,0.09,55,Mixed,1.13,329,10,7,0,No,,70,ACVA,69,,V,0,0,1,0,0,,,,,,,HPMA,1.1,0.75,GlyMA,1.2,0.25
51, dx.doi.org/10.1021/la304279y,Semsarilar 2013,Yes,Mixed,2.32,127,HPMA,1.1,500,10,7,0.3,Yes,Carb. Acid,70,ACVA,69,Not reported,S,1,0,0,0,0,GMA,0.09,0.913,QDMAEMA,-2.58,0.0866,,,,,,
52, dx.doi.org/10.1021/la304279y,Semsarilar 2013,Yes,Mixed,2.32,127,HPMA,1.1,300,10,7,0.3,Yes,Carb. Acid,70,ACVA,69,Not reported,S,1,0,0,0,0,GMA,0.09,0.913,QDMAEMA,-2.58,0.0866,,,,,,
53, dx.doi.org/10.1021/la304279y,Semsarilar 2013,Yes,Mixed,2.32,127,HPMA,1.1,600,10,7,0.3,Yes,Carb. Acid,70,ACVA,69,Not reported,S,1,0,0,0,0,GMA,0.09,0.913,QDMAEMA,-2.58,0.0866,,,,,,
54, dx.doi.org/10.1021/la304279y,Semsarilar 2013,Yes,Mixed,2.32,127,HPMA,1.1,700,10,7,0.3,Yes,Carb. Acid,70,ACVA,69,Not reported,S,1,0,0,0,0,GMA,0.09,0.913,QDMAEMA,-2.58,0.0866,,,,,,
55, dx.doi.org/10.1021/la304279y,Semsarilar 2013,Yes,Mixed,2.32,127,HPMA,1.1,900,10,7,0.3,Yes,Carb. Acid,70,ACVA,69,Not reported,S,1,0,0,0,0,GMA,0.09,0.913,QDMAEMA,-2.58,0.0866,,,,,,
56, dx.doi.org/10.1021/la304279y,Semsarilar 2013,Yes,Mixed,2.32,127,HPMA,1.1,200,10,7,0.3,Yes,Carb. Acid,70,ACVA,69,Not reported,Fused sphere,0,0,0,1,0,GMA,0.09,0.913,QDMAEMA,-2.58,0.0866,,,,,,
57, dx.doi.org/10.1021/la304279y,Semsarilar 2013,Yes,Mixed,2.32,127,HPMA,1.1,200,10,7,0.4,Yes,Carb. Acid,70,ACVA,69,Not reported,S,1,0,0,0,0,GMA,0.09,0.913,QDMAEMA,-2.58,0.0866,,,,,,
58, dx.doi.org/10.1021/la304279y,Semsarilar 2013,"No, replicate",Mixed,2.32,127,HPMA,1.1,300,10,7,0.3,Yes,Carb. Acid,70,ACVA,69,Not reported,S,1,0,0,0,0,GMA,0.09,0.913,QDMAEMA,-2.58,0.0866,,,,,,
59, dx.doi.org/10.1021/la304279y,Semsarilar 2013,Yes,Mixed,2.32,127,HPMA,1.1,400,10,7,0.3,Yes,Carb. Acid,70,ACVA,69,Not reported,S,1,0,0,0,0,GMA,0.09,0.913,QDMAEMA,-2.58,0.0866,,,,,,
60, dx.doi.org/10.1021/la304279y,Semsarilar 2013,"No, replicate",Mixed,2.32,127,HPMA,1.1,500,10,7,0.3,Yes,Carb. Acid,70,ACVA,69,Not reported,S,1,0,0,0,0,GMA,0.09,0.913,QDMAEMA,-2.58,0.0866,,,,,,
61, dx.doi.org/10.1021/la304279y,Semsarilar 2013,"No, replicate",Mixed,2.32,127,HPMA,1.1,600,10,7,0.3,Yes,Carb. Acid,70,ACVA,69,Not reported,S,1,0,0,0,0,GMA,0.09,0.913,QDMAEMA,-2.58,0.0866,,,,,,
62, dx.doi.org/10.1021/la304279y,Semsarilar 2013,"No, replicate",Mixed,2.32,127,HPMA,1.1,700,10,7,0.3,Yes,Carb. Acid,70,ACVA,69,Not reported,S,1,0,0,0,0,GMA,0.09,0.913,QDMAEMA,-2.58,0.0866,,,,,,
63, dx.doi.org/10.1021/la304279y,Semsarilar 2013,"No, replicate",Mixed,2.32,127,HPMA,1.1,900,10,7,0.3,Yes,Carb. Acid,70,ACVA,69,Not reported,S,1,0,0,0,0,GMA,0.09,0.913,QDMAEMA,-2.58,0.0866,,,,,,
64,dx.doi.org/10.1021/mz300318a,Rosselgong 2012,Yes,Mixed,0.18,44,HPMA,1.1,200,10,7,0,No,,70,ACVA,69,1.17,V,0,0,1,0,0,GMA,0.09,0.972,DSDMA,3.45,0.028,,,,,,
65,DOI:10.1021/acs.langmuir.9b02789 ,Byard 2019,Yes,2-(acryloyloxy)ethyltrimethylammonium chloride,-3.13,100,DAAM,0.69,100,20,7,0,No,,56,AIBA,56,Not reported,S,1,0,0,0,0,,,,,,,,,,,,
66,DOI:10.1021/acs.langmuir.9b02789 ,Byard 2019,Yes,2-(acryloyloxy)ethyltrimethylammonium chloride,-3.13,100,DAAM,0.69,300,20,7,0,No,,56,AIBA,56,Not reported,S,1,0,0,0,0,,,,,,,,,,,,
67,DOI:10.1021/acs.langmuir.9b02789,Byard 2019,Yes,2-(acryloyloxy)ethyltrimethylammonium chloride,-3.13,100,DAAM,0.69,500,20,7,0,No,,56,AIBA,56,Not reported,S,1,0,0,0,0,,,,,,,,,,,,
68,DOI:10.1021/acs.langmuir.9b02789,Byard 2019,Yes,2-(acryloyloxy)ethyltrimethylammonium chloride,-3.13,100,DAAM,0.69,700,20,7,0,No,,56,AIBA,56,Not reported,S,1,0,0,0,0,,,,,,,,,,,,
69,DOI:10.1021/acs.langmuir.9b02789,Byard 2019,Yes,2-(acryloyloxy)ethyltrimethylammonium chloride,-3.13,100,DAAM,0.69,1000,20,7,0,No,,56,AIBA,56,Not reported,S,1,0,0,0,0,,,,,,,,,,,,
70,DOI:10.1021/acs.langmuir.9b02789,Byard 2019,Yes,2-(acryloyloxy)ethyltrimethylammonium chloride,-3.13,100,DAAM,0.69,1500,20,7,0,No,,56,AIBA,56,Not reported,S,1,0,0,0,0,,,,,,,,,,,,
71,DOI:10.1021/acs.langmuir.9b02789,Byard 2019,Yes,2-(acryloyloxy)ethyltrimethylammonium chloride,-3.13,100,DAAM,0.69,2000,20,7,0,No,,56,AIBA,56,Not reported,S,1,0,0,0,0,,,,,,,,,,,,
72,DOI:10.1021/acs.macromol.5b02470 ,Lovett 2016_B,Yes,GMA,0.09,43,HPMA,1.1,175,10,3.5,0,No,Carb. Acid,70,ACVA,69,1.16,V,0,0,1,0,0,,,,,,,,,,,,
73,DOI:10.1021/acs.macromol.5b02470 ,Lovett 2016_B,Yes,GMA,0.09,43,HPMA,1.1,200,10,3.5,0,No,Carb. Acid,70,ACVA,69,1.16,V,0,0,1,0,0,,,,,,,,,,,,
74,DOI:10.1021/acs.macromol.5b02470 ,Lovett 2016_B,Yes,GMA,0.09,43,HPMA,1.1,225,10,3.5,0,No,Carb. Acid,70,ACVA,69,1.15,V,0,0,1,0,0,,,,,,,,,,,,
75,DOI:10.1021/acs.macromol.5b02470 ,Lovett 2016_B,Yes,GMA,0.09,43,HPMA,1.1,250,10,3.5,0,No,Carb. Acid,70,ACVA,69,1.16,V,0,0,1,0,0,,,,,,,,,,,,
76,DOI:10.1021/acs.macromol.6b00422 ,Lovett 2016_A,Yes,GMA,0.09,56,HPMA,1.1,144,15,7,0,No,,50,VA-044,44,1.12,W,0,1,0,0,0,,,,,,,,,,,,
77,DOI:10.1021/acs.biomac.6b00540,Ratcliffe 2016,Yes,GMA,0.09,56,HPMA,1.1,180,10,7,0,No,,70,ACVA,69,1.14,V,0,0,1,0,0,,,,,,,,,,,,
78,DOI:10.1021/acs.langmuir.7b02267 ,Thompson 2017,Yes,GMA,0.09,48,Trifluoroethyl methacrylate,2.29,50,10,7,0,No,,70,ACVA,69,1.14,S,1,0,0,0,0,,,,,,,,,,,,
79,DOI:10.1021/acs.macromol.6b00987,Akpinar 2016,Yes,GMA,0.09,28,Trifluoroethyl methacrylate,2.29,100,20,7,0,No,,70,ACVA,69,Not reported,S,1,0,0,0,0,,,,,,,,,,,,
80,DOI:10.1021/acs.macromol.6b00987,Akpinar 2016,Yes,GMA,0.09,28,Trifluoroethyl methacrylate,2.29,200,20,7,0,No,,70,ACVA,69,Not reported,S,1,0,0,0,0,,,,,,,,,,,,
81,DOI:10.1021/acs.macromol.6b00987,Akpinar 2016,Yes,GMA,0.09,28,Trifluoroethyl methacrylate,2.29,300,20,7,0,No,,70,ACVA,69,Not reported,S,1,0,0,0,0,,,,,,,,,,,,
82,DOI:10.1021/acs.macromol.6b00987,Akpinar 2016,Yes,GMA,0.09,28,Trifluoroethyl methacrylate,2.29,400,20,7,0,No,,70,ACVA,69,Not reported,S,1,0,0,0,0,,,,,,,,,,,,
83,DOI:10.1021/acs.macromol.6b00987,Akpinar 2016,Yes,GMA,0.09,28,Trifluoroethyl methacrylate,2.29,500,20,7,0,No,,70,ACVA,69,Not reported,S,1,0,0,0,0,,,,,,,,,,,,
84,DOI:10.1021/acs.macromol.6b00987,Akpinar 2016,Yes,GMA,0.09,43,Trifluoroethyl methacrylate,2.29,400,20,7,0,No,,70,ACVA,69,Not reported,S,1,0,0,0,0,,,,,,,,,,,,
85,DOI:10.1021/acs.macromol.6b00987,Akpinar 2016,Yes,GMA,0.09,43,Trifluoroethyl methacrylate,2.29,600,20,7,0,No,,70,ACVA,69,Not reported,S,1,0,0,0,0,,,,,,,,,,,,
86,DOI:10.1021/acs.macromol.6b00987,Akpinar 2016,Yes,GMA,0.09,43,Trifluoroethyl methacrylate,2.29,800,20,7,0,No,,70,ACVA,69,Not reported,S,1,0,0,0,0,,,,,,,,,,,,
87,DOI:10.1021/acs.macromol.6b00987,Akpinar 2016,Yes,GMA,0.09,43,Trifluoroethyl methacrylate,2.29,1000,20,7,0,No,,70,ACVA,69,Not reported,S,1,0,0,0,0,,,,,,,,,,,,
88,DOI:10.1021/acs.macromol.6b00987,Akpinar 2016,Yes,GMA,0.09,63,Trifluoroethyl methacrylate,2.29,123,20,7,0,No,,70,ACVA,69,Not reported,S,1,0,0,0,0,,,,,,,,,,,,
89,DOI:10.1021/acs.macromol.6b00987,Akpinar 2016,Yes,GMA,0.09,63,Trifluoroethyl methacrylate,2.29,184,20,7,0,No,,70,ACVA,69,Not reported,S,1,0,0,0,0,,,,,,,,,,,,
90,DOI:10.1021/acs.macromol.6b00987,Akpinar 2016,Yes,GMA,0.09,63,Trifluoroethyl methacrylate,2.29,246,20,7,0,No,,70,ACVA,69,Not reported,S,1,0,0,0,0,,,,,,,,,,,,
91,DOI:10.1021/acs.macromol.6b00987,Akpinar 2016,Yes,GMA,0.09,63,Trifluoroethyl methacrylate,2.29,369,20,7,0,No,,70,ACVA,69,Not reported,S,1,0,0,0,0,,,,,,,,,,,,
92,DOI:10.1021/acs.macromol.6b00987,Akpinar 2016,Yes,GMA,0.09,63,Trifluoroethyl methacrylate,2.29,400,20,7,0,No,,70,ACVA,69,Not reported,S,1,0,0,0,0,,,,,,,,,,,,
93,DOI:10.1021/acs.macromol.6b00987,Akpinar 2016,Yes,GMA,0.09,63,Trifluoroethyl methacrylate,2.29,430,20,7,0,No,,70,ACVA,69,Not reported,S,1,0,0,0,0,,,,,,,,,,,,
94,DOI:10.1021/acs.macromol.6b00987,Akpinar 2016,Yes,GMA,0.09,63,Trifluoroethyl methacrylate,2.29,492,20,7,0,No,,70,ACVA,69,Not reported,S,1,0,0,0,0,,,,,,,,,,,,
95,DOI:10.1021/acs.macromol.6b00987,Akpinar 2016,Yes,GMA,0.09,63,Trifluoroethyl methacrylate,2.29,615,20,7,0,No,,70,ACVA,69,Not reported,S,1,0,0,0,0,,,,,,,,,,,,
96,DOI:10.1021/acs.macromol.6b00987,Akpinar 2016,Yes,GMA,0.09,63,Trifluoroethyl methacrylate,2.29,737,20,7,0,No,,70,ACVA,69,Not reported,S,1,0,0,0,0,,,,,,,,,,,,
97,DOI:10.1021/acs.macromol.6b00987,Akpinar 2016,Yes,GMA,0.09,63,Trifluoroethyl methacrylate,2.29,983,20,7,0,No,,70,ACVA,69,Not reported,S,1,0,0,0,0,,,,,,,,,,,,
98,DOI:10.1021/acs.macromol.6b00987,Akpinar 2016,Yes,GMA,0.09,63,Trifluoroethyl methacrylate,2.29,1106,20,7,0,No,,70,ACVA,69,Not reported,S,1,0,0,0,0,,,,,,,,,,,,
99,DOI:10.1021/acs.macromol.6b00987,Akpinar 2016,Yes,GMA,0.09,98,Trifluoroethyl methacrylate,2.29,400,20,7,0,No,,70,ACVA,69,Not reported,S,1,0,0,0,0,,,,,,,,,,,,
100,DOI:10.1021/acs.macromol.6b00987,Akpinar 2016,Yes,GMA,0.09,98,Trifluoroethyl methacrylate,2.29,600,20,7,0,No,,70,ACVA,69,Not reported,S,1,0,0,0,0,,,,,,,,,,,,
101,DOI:10.1021/acs.macromol.6b00987,Akpinar 2016,Yes,GMA,0.09,98,Trifluoroethyl methacrylate,2.29,800,20,7,0,No,,70,ACVA,69,Not reported,S,1,0,0,0,0,,,,,,,,,,,,
102,DOI:10.1021/acs.macromol.6b00987,Akpinar 2016,Yes,GMA,0.09,98,Trifluoroethyl methacrylate,2.29,1000,20,7,0,No,,70,ACVA,69,Not reported,S,1,0,0,0,0,,,,,,,,,,,,
103,DOI:10.1021/acs.macromol.6b02309 ,Cockram 2017,Yes,MAA,-1.96,56,HBMA,1.6,50,20,5,0,No,,70,ACVA,69,Cross-linked,S,1,0,0,0,0,,,,,,,,,,,,
104,DOI:10.1021/acs.macromol.6b02309 ,Cockram 2017,Yes,MAA,-1.96,56,HBMA,1.6,130,20,5,0,No,,70,ACVA,69,Cross-linked,S,1,0,0,0,0,,,,,,,,,,,,
105,DOI:10.1021/acs.macromol.6b02309,Cockram 2017,Yes,MAA,-1.96,56,HBMA,1.6,300,20,5,0,No,,70,ACVA,69,Cross-linked,S,1,0,0,0,0,,,,,,,,,,,,
106,DOI:10.1021/acs.macromol.6b02309,Cockram 2017,Yes,MAA,-1.96,56,HBMA,1.6,1000,20,5,0,No,,70,ACVA,69,Cross-linked,S,1,0,0,0,0,,,,,,,,,,,,
107,DOI:10.1021/acs.macromol.6b02309,Cockram 2017,Yes,MAA,-1.96,56,HBMA,1.6,150,20,5,0,No,,70,ACVA,69,Cross-linked,Monkey nut,0,0,0,1,0,,,,,,,,,,,,
108,DOI:10.1021/acs.macromol.6b02309,Cockram 2017,Yes,MAA,-1.96,56,HBMA,1.6,155,20,5,0,No,,70,ACVA,69,Cross-linked,Monkey nut,0,0,0,1,0,,,,,,,,,,,,
109,DOI:10.1021/acs.macromol.6b02309,Cockram 2017,Yes,MAA,-1.96,56,HBMA,1.6,1500,20,5,0,No,,70,ACVA,69,Cross-linked,S,1,0,0,0,0,,,,,,,,,,,,
110,DOI:10.1021/acs.macromol.6b02309,Cockram 2017,Yes,MAA,-1.96,28,HBMA,1.6,50,20,5,0,No,,70,ACVA,69,Cross-linked,S,1,0,0,0,0,,,,,,,,,,,,
111,DOI:10.1021/acs.macromol.6b02309,Cockram 2017,Yes,MAA,-1.96,28,HBMA,1.6,60,20,5,0,No,,70,ACVA,69,Cross-linked,S,1,0,0,0,0,,,,,,,,,,,,
112,DOI:10.1021/acs.macromol.6b02309,Cockram 2017,Yes,MAA,-1.96,28,HBMA,1.6,70,20,5,0,No,,70,ACVA,69,Cross-linked,S,1,0,0,0,0,,,,,,,,,,,,
113,DOI:10.1021/acs.macromol.6b02309,Cockram 2017,Yes,MAA,-1.96,28,HBMA,1.6,80,20,5,0,No,,70,ACVA,69,Cross-linked,S,1,0,0,0,0,,,,,,,,,,,,
114,DOI:10.1021/acs.macromol.6b02309,Cockram 2017,Yes,MAA,-1.96,28,HBMA,1.6,100,20,5,0,No,,70,ACVA,69,Cross-linked,S,1,0,0,0,0,,,,,,,,,,,,
115,DOI:10.1021/acs.macromol.6b02309,Cockram 2017,Yes,MAA,-1.96,28,HBMA,1.6,125,20,5,0,No,,70,ACVA,69,Cross-linked,S,1,0,0,0,0,,,,,,,,,,,,
116,DOI:10.1021/acs.macromol.6b02309,Cockram 2017,Yes,MAA,-1.96,28,HBMA,1.6,150,20,5,0,No,,70,ACVA,69,Cross-linked,S,1,0,0,0,0,,,,,,,,,,,,
117,DOI:10.1021/acs.macromol.6b02643 ,Byard 2017,Yes,DMA,-0.13,40,DAAM,0.69,50,20,2.5,0,No,Carb. Acid,70,ACVA,69,1.13,S+W ,1,1,0,0,1,,,,,,,,,,,,
118,DOI:10.1021/acs.macromol.6b02643 ,Byard 2017,Yes,DMA,-0.13,40,DAAM,0.69,70,20,2.5,0,No,Carb. Acid,70,ACVA,69,1.24,S+W ,1,1,0,0,1,,,,,,,,,,,,
119,DOI:10.1021/acs.macromol.6b02643,Byard 2017,Yes,DMA,-0.13,40,DAAM,0.69,85,20,2.5,0,No,Carb. Acid,70,ACVA,69,1.2,S+W ,1,1,0,0,1,,,,,,,,,,,,
120,DOI:10.1021/acs.macromol.6b02643,Byard 2017,Yes,DMA,-0.13,40,DAAM,0.69,90,20,2.5,0,No,Carb. Acid,70,ACVA,69,1.27,S+W ,1,1,0,0,1,,,,,,,,,,,,
121,DOI:10.1021/acs.macromol.6b02643,Byard 2017,Yes,DMA,-0.13,40,DAAM,0.69,95,20,2.5,0,No,Carb. Acid,70,ACVA,69,1.25,S+W ,1,1,0,0,1,,,,,,,,,,,,
122,DOI:10.1021/acs.macromol.6b02643,Byard 2017,Yes,DMA,-0.13,40,DAAM,0.69,99,20,2.5,0,No,Carb. Acid,70,ACVA,69,1.28,W ,0,1,0,0,0,,,,,,,,,,,,
123,DOI:10.1021/acs.macromol.6b02643,Byard 2017,Yes,DMA,-0.13,40,DAAM,0.69,105,20,2.5,0,No,Carb. Acid,70,ACVA,69,1.26,W+V ,0,1,1,0,1,,,,,,,,,,,,
124,DOI:10.1021/acs.macromol.6b02643,Byard 2017,Yes,DMA,-0.13,40,DAAM,0.69,110,20,2.5,0,No,Carb. Acid,70,ACVA,69,1.3,W+V ,0,1,1,0,1,,,,,,,,,,,,
125,DOI:10.1021/acs.macromol.6b02643,Byard 2017,Yes,DMA,-0.13,40,DAAM,0.69,115,20,2.5,0,No,Carb. Acid,70,ACVA,69,1.3,W+V ,0,1,1,0,1,,,,,,,,,,,,
126,DOI:10.1021/acs.macromol.6b02643,Byard 2017,Yes,DMA,-0.13,40,DAAM,0.69,120,20,2.5,0,No,Carb. Acid,70,ACVA,69,1.22,W+V ,0,1,1,0,1,,,,,,,,,,,,
127,DOI:10.1021/acs.macromol.6b02643,Byard 2017,Yes,DMA,-0.13,40,DAAM,0.69,140,20,2.5,0,No,Carb. Acid,70,ACVA,69,1.2,V ,0,0,1,0,0,,,,,,,,,,,,
128,DOI:10.1021/acs.macromol.6b02643,Byard 2017,Yes,DMA,-0.13,40,DAAM,0.69,150,20,2.5,0,No,Carb. Acid,70,ACVA,69,1.38,V ,0,0,1,0,0,,,,,,,,,,,,
129,DOI:10.1021/acs.macromol.6b02643,Byard 2017,Yes,DMA,-0.13,40,DAAM,0.69,198,20,2.5,0,No,Carb. Acid,70,ACVA,69,1.43,V ,0,0,1,0,0,,,,,,,,,,,,
130,DOI:10.1021/acs.macromol.6b02643,Byard 2017,Yes,DMA,-0.13,46,DAAM,0.69,54,20,2.5,0,No,Carb. Acid,70,ACVA,69,1.14,S+W ,1,1,0,0,1,,,,,,,,,,,,
131,DOI:10.1021/acs.macromol.6b02643,Byard 2017,Yes,DMA,-0.13,46,DAAM,0.69,65,20,2.5,0,No,Carb. Acid,70,ACVA,69,1.15,S+W ,1,1,0,0,1,,,,,,,,,,,,
132,DOI:10.1021/acs.macromol.6b02643,Byard 2017,Yes,DMA,-0.13,46,DAAM,0.69,76,20,2.5,0,No,Carb. Acid,70,ACVA,69,1.16,S+W ,1,1,0,0,1,,,,,,,,,,,,
133,DOI:10.1021/acs.macromol.6b02643,Byard 2017,Yes,DMA,-0.13,46,DAAM,0.69,87,20,2.5,0,No,Carb. Acid,70,ACVA,69,1.27,S+W ,1,1,0,0,1,,,,,,,,,,,,
134,DOI:10.1021/acs.macromol.6b02643,Byard 2017,Yes,DMA,-0.13,46,DAAM,0.69,98,20,2.5,0,No,Carb. Acid,70,ACVA,69,1.2,W+V ,0,1,1,0,1,,,,,,,,,,,,
135,DOI:10.1021/acs.macromol.6b02643,Byard 2017,Yes,DMA,-0.13,46,DAAM,0.69,109,20,2.5,0,No,Carb. Acid,70,ACVA,69,1.2,W+V ,0,1,1,0,1,,,,,,,,,,,,
136,DOI:10.1021/acs.macromol.6b02643,Byard 2017,Yes,DMA,-0.13,46,DAAM,0.69,131,20,2.5,0,No,Carb. Acid,70,ACVA,69,1.22,W+V ,0,1,1,0,1,,,,,,,,,,,,
137,DOI:10.1021/acs.macromol.6b02643,Byard 2017,Yes,DMA,-0.13,46,DAAM,0.69,172,20,2.5,0,No,Carb. Acid,70,ACVA,69,1.27,V ,0,0,1,0,0,,,,,,,,,,,,
138,DOI:10.1021/acs.macromol.6b02643,Byard 2017,Yes,DMA,-0.13,46,DAAM,0.69,216,20,2.5,0,No,Carb. Acid,70,ACVA,69,1.27,V ,0,0,1,0,0,,,,,,,,,,,,
139,DOI:10.1021/acs.macromol.6b02643,Byard 2017,Yes,DMA,-0.13,58,DAAM,0.69,57,20,2.5,0,No,Carb. Acid,70,ACVA,69,1.27,S+W ,1,1,0,0,1,,,,,,,,,,,,
140,DOI:10.1021/acs.macromol.6b02643,Byard 2017,Yes,DMA,-0.13,58,DAAM,0.69,69,20,2.5,0,No,Carb. Acid,70,ACVA,69,1.28,S+W ,1,1,0,0,1,,,,,,,,,,,,
141,DOI:10.1021/acs.macromol.6b02643,Byard 2017,Yes,DMA,-0.13,58,DAAM,0.69,80,20,2.5,0,No,Carb. Acid,70,ACVA,69,1.3,S+W ,1,1,0,0,1,,,,,,,,,,,,
142,DOI:10.1021/acs.macromol.6b02643,Byard 2017,Yes,DMA,-0.13,58,DAAM,0.69,91,20,2.5,0,No,Carb. Acid,70,ACVA,69,1.28,S+W ,1,1,0,0,1,,,,,,,,,,,,
143,DOI:10.1021/acs.macromol.6b02643,Byard 2017,Yes,DMA,-0.13,58,DAAM,0.69,92,20,2.5,0,No,Carb. Acid,70,ACVA,69,1.33,S+W ,1,1,0,0,1,,,,,,,,,,,,
144,DOI:10.1021/acs.macromol.6b02643,Byard 2017,Yes,DMA,-0.13,58,DAAM,0.69,103,20,2.5,0,No,Carb. Acid,70,ACVA,69,1.34,S+W ,1,1,0,0,1,,,,,,,,,,,,
145,DOI:10.1021/acs.macromol.6b02643,Byard 2017,Yes,DMA,-0.13,58,DAAM,0.69,107,20,2.5,0,No,Carb. Acid,70,ACVA,69,1.22,W+V ,0,1,1,0,1,,,,,,,,,,,,
146,DOI:10.1021/acs.macromol.6b02643,Byard 2017,Yes,DMA,-0.13,58,DAAM,0.69,126,20,2.5,0,No,Carb. Acid,70,ACVA,69,1.3,W+V ,0,1,1,0,1,,,,,,,,,,,,
147,DOI:10.1021/acs.macromol.6b02643,Byard 2017,Yes,DMA,-0.13,58,DAAM,0.69,138,20,2.5,0,No,Carb. Acid,70,ACVA,69,1.29,W+V ,0,1,1,0,1,,,,,,,,,,,,
148,DOI:10.1021/acs.macromol.6b02643,Byard 2017,Yes,DMA,-0.13,58,DAAM,0.69,143,20,2.5,0,No,Carb. Acid,70,ACVA,69,1.31,W+V ,0,1,1,0,1,,,,,,,,,,,,
149,DOI:10.1021/acs.macromol.6b02643,Byard 2017,Yes,DMA,-0.13,58,DAAM,0.69,149,20,2.5,0,No,Carb. Acid,70,ACVA,69,1.3,V ,0,0,1,0,0,,,,,,,,,,,,
150,DOI:10.1021/acs.macromol.6b02643,Byard 2017,Yes,DMA,-0.13,58,DAAM,0.69,161,20,2.5,0,No,Carb. Acid,70,ACVA,69,1.33,V ,0,0,1,0,0,,,,,,,,,,,,
151,DOI:10.1021/acs.macromol.6b02643,Byard 2017,Yes,DMA,-0.13,58,DAAM,0.69,170,20,2.5,0,No,Carb. Acid,70,ACVA,69,1.39,V ,0,0,1,0,0,,,,,,,,,,,,
152,DOI:10.1021/acs.macromol.6b02643,Byard 2017,Yes,DMA,-0.13,58,DAAM,0.69,172,20,2.5,0,No,Carb. Acid,70,ACVA,69,1.33,V ,0,0,1,0,0,,,,,,,,,,,,
153,DOI:10.1021/acs.macromol.6b02643,Byard 2017,Yes,DMA,-0.13,58,DAAM,0.69,201,20,2.5,0,No,Carb. Acid,70,ACVA,69,1.38,V ,0,0,1,0,0,,,,,,,,,,,,
154,DOI:10.1021/acs.macromol.6b02643,Byard 2017,Yes,DMA,-0.13,58,DAAM,0.69,207,20,2.5,0,No,Carb. Acid,70,ACVA,69,1.38,V ,0,0,1,0,0,,,,,,,,,,,,
155,DOI:10.1021/acs.macromol.6b02643,Byard 2017,Yes,DMA,-0.13,58,DAAM,0.69,218,20,2.5,0,No,Carb. Acid,70,ACVA,69,1.37,V ,0,0,1,0,0,,,,,,,,,,,,
156,DOI:10.1021/acs.macromol.6b02643,Byard 2017,Yes,DMA,-0.13,58,DAAM,0.69,225,20,2.5,0,No,Carb. Acid,70,ACVA,69,1.54,V ,0,0,1,0,0,,,,,,,,,,,,
157,DOI:10.1021/acs.macromol.6b02643,Byard 2017,Yes,DMA,-0.13,58,DAAM,0.69,228,20,2.5,0,No,Carb. Acid,70,ACVA,69,1.37,V ,0,0,1,0,0,,,,,,,,,,,,
158,DOI:10.1021/acs.macromol.6b02643,Byard 2017,"No, replicate",DMA,-0.13,58,DAAM,0.69,230,20,2.5,0,No,Carb. Acid,70,ACVA,69,1.37,V ,0,0,1,0,0,,,,,,,,,,,,
159,DOI:10.1021/acs.macromol.6b02643,Byard 2017,Yes,DMA,-0.13,58,DAAM,0.69,230,20,2.5,0,No,Carb. Acid,70,ACVA,69,1.39,V ,0,0,1,0,0,,,,,,,,,,,,
160,DOI:10.1021/acs.macromol.6b02643,Byard 2017,Yes,DMA,-0.13,58,DAAM,0.69,342,20,2.5,0,No,Carb. Acid,70,ACVA,69,1.44,V ,0,0,1,0,0,,,,,,,,,,,,
161,DOI:10.1021/acs.macromol.6b02643,Byard 2017,Yes,DMA,-0.13,68,DAAM,0.69,78,20,2.5,0,No,Carb. Acid,70,ACVA,69,1.21,S ,1,0,0,0,0,,,,,,,,,,,,
162,DOI:10.1021/acs.macromol.6b02643,Byard 2017,Yes,DMA,-0.13,68,DAAM,0.69,104,20,2.5,0,No,Carb. Acid,70,ACVA,69,1.24,S ,1,0,0,0,0,,,,,,,,,,,,
163,DOI:10.1021/acs.macromol.6b02643,Byard 2017,Yes,DMA,-0.13,68,DAAM,0.69,157,20,2.5,0,No,Carb. Acid,70,ACVA,69,1.32,S ,1,0,0,0,0,,,,,,,,,,,,
164,DOI:10.1021/acs.macromol.6b02643,Byard 2017,Yes,DMA,-0.13,68,DAAM,0.69,207,20,2.5,0,No,Carb. Acid,70,ACVA,69,1.56,S ,1,0,0,0,0,,,,,,,,,,,,
165,DOI:10.1021/acs.macromol.6b02643,Byard 2017,Yes,DMA,-0.13,68,DAAM,0.69,413,20,2.5,0,No,Carb. Acid,70,ACVA,69,1.68,S ,1,0,0,0,0,,,,,,,,,,,,
166,DOI:10.1021/acs.macromol.6b02643,Byard 2017,Yes,DMA,-0.13,68,DAAM,0.69,620,20,2.5,0,No,Carb. Acid,70,ACVA,69,1.8,S ,1,0,0,0,0,,,,,,,,,,,,
167,DOI:10.1021/acs.macromol.6b02643,Byard 2017,Yes,DMA,-0.13,77,DAAM,0.69,75,20,2.5,0,No,Carb. Acid,70,ACVA,69,1.21,S ,1,0,0,0,0,,,,,,,,,,,,
168,DOI:10.1021/acs.macromol.6b02643,Byard 2017,Yes,DMA,-0.13,77,DAAM,0.69,100,20,2.5,0,No,Carb. Acid,70,ACVA,69,1.25,S ,1,0,0,0,0,,,,,,,,,,,,
169,DOI:10.1021/acs.macromol.6b02643,Byard 2017,Yes,DMA,-0.13,77,DAAM,0.69,149,20,2.5,0,No,Carb. Acid,70,ACVA,69,1.41,S ,1,0,0,0,0,,,,,,,,,,,,
170,DOI:10.1021/acs.macromol.6b02643,Byard 2017,Yes,DMA,-0.13,77,DAAM,0.69,198,20,2.5,0,No,Carb. Acid,70,ACVA,69,1.47,S ,1,0,0,0,0,,,,,,,,,,,,
171,DOI:10.1021/acs.macromol.6b02643,Byard 2017,Yes,DMA,-0.13,77,DAAM,0.69,297,20,2.5,0,No,Carb. Acid,70,ACVA,69,1.52,S ,1,0,0,0,0,,,,,,,,,,,,
172,DOI:10.1021/acs.macromol.6b02643,Byard 2017,Yes,DMA,-0.13,77,DAAM,0.69,396,20,2.5,0,No,Carb. Acid,70,ACVA,69,1.53,S ,1,0,0,0,0,,,,,,,,,,,,
173,DOI:10.1021/acs.macromol.6b02643,Byard 2017,Yes,DMA,-0.13,77,DAAM,0.69,495,20,2.5,0,No,Carb. Acid,70,ACVA,69,1.57,S ,1,0,0,0,0,,,,,,,,,,,,
174,DOI:10.1021/acs.macromol.6b02643,Byard 2017,Yes,DMA,-0.13,77,DAAM,0.69,588,20,2.5,0,No,Carb. Acid,70,ACVA,69,1.56,S ,1,0,0,0,0,,,,,,,,,,,,
175,DOI:10.1021/acs.macromol.8b02491,Penfold 2019,Yes,PEG,0.16,113,HPMA,1.1,100,10,7,0,No,,50,VAZO-044,44,1.1,S,1,0,0,0,0,,,,,,,,,,,,
176,DOI:10.1021/acs.macromol.8b02491,Penfold 2019,Yes,PEG,0.16,113,HPMA,1.1,150,10,7,0,No,,50,VAZO-044,44,1.12,S,1,0,0,0,0,,,,,,,,,,,,
177,DOI:10.1021/acs.macromol.8b02491,Penfold 2019,Yes,PEG,0.16,113,HPMA,1.1,200,10,7,0,No,,50,VAZO-044,44,1.16,W,0,1,0,0,0,,,,,,,,,,,,
178,DOI:10.1021/acs.macromol.8b02491,Penfold 2019,Yes,PEG,0.16,113,HPMA,1.1,250,10,7,0,No,,50,VAZO-044,44,1.2,V,0,0,1,0,0,,,,,,,,,,,,
179,DOI:10.1021/acs.macromol.8b02491,Penfold 2019,Yes,PEG,0.16,113,HPMA,1.1,300,10,7,0,No,,50,VAZO-044,44,1.26,V,0,0,1,0,0,,,,,,,,,,,,
180,DOI:10.1021/acs.macromol.8b02491_PEG DP=45 added,Penfold 2019,Yes,PEG,0.16,113,HPMA,1.1,350,10,7,0,No,,50,VAZO-044,44,1.2,V,0,0,1,0,0,,,,,,,,,,,,
181,DOI:10.1021/acs.macromol.8b02491,Penfold 2019,Yes,PEG,0.16,45,HPMA,1.1,100,10,7,0,No,,50,VAZO-044,44,,Precipitate,0,0,0,0,0,,,,,,,,,,,,
182,DOI:10.1021/acs.macromol.8b02491,Penfold 2019,Yes,PEG,0.16,45,HPMA,1.1,150,10,7,0,No,,50,VAZO-044,44,,Precipitate,0,0,0,0,0,,,,,,,,,,,,
183,DOI:10.1021/acs.macromol.8b02491,Penfold 2019,Yes,PEG,0.16,45,HPMA,1.1,200,10,7,0,No,,50,VAZO-044,44,,Precipitate,0,0,0,0,0,,,,,,,,,,,,
184,DOI:10.1021/acs.macromol.8b02491,Penfold 2019,Yes,PEG,0.16,45,HPMA,1.1,250,10,7,0,No,,50,VAZO-044,44,,Precipitate,0,0,0,0,0,,,,,,,,,,,,
185,DOI:10.1021/acs.macromol.8b02491,Penfold 2019,Yes,PEG,0.16,45,HPMA,1.1,300,10,7,0,No,,50,VAZO-044,44,,Precipitate,0,0,0,0,0,,,,,,,,,,,,
186,DOI:10.1021/acs.macromol.8b02491,Penfold 2019,Yes,PEG,0.16,45,HPMA,1.1,350,10,7,0,No,,50,VAZO-044,44,,Precipitate,0,0,0,0,0,,,,,,,,,,,,
187,DOI: 10.1039/c1sm06593a,Sugihara 2011_A,Yes,MPC,-5.27,53,HPMA,1.1,50,10,7,0,Yes,Carb. Acid,70,V-501,69,1.2,No assembly,0,0,0,????,0,,,,,,,,,,,,
188,DOI: 10.1039/c1sm06593a,Sugihara 2011_A,Yes,MPC,-5.27,53,HPMA,1.1,108,10,7,0,Yes,Carb. Acid,70,V-501,69,1.25,S,1,0,0,0,0,,,,,,,,,,,,
189,DOI: 10.1039/c1sm06593a,Sugihara 2011_A,Yes,MPC,-5.27,53,HPMA,1.1,203,10,7,0,Yes,Carb. Acid,70,V-501,69,1.23,S,1,0,0,0,0,,,,,,,,,,,,
190,DOI: 10.1039/c1sm06593a,Sugihara 2011_A,Yes,MPC,-5.27,53,HPMA,1.1,296,10,7,0,Yes,Carb. Acid,70,V-501,69,1.48,S,1,0,0,0,0,,,,,,,,,,,,
191,DOI: 10.1039/c1sm06593a,Sugihara 2011_A,Yes,MPC,-5.27,53,HPMA,1.1,404,10,7,0,Yes,Carb. Acid,70,V-501,69,1.78,S,1,0,0,0,0,,,,,,,,,,,,
192,DOI: 10.1039/c1sm06593a,Sugihara 2011_A,Yes,MPC,-5.27,155,HPMA,1.1,204,10,7,0,Yes,Carb. Acid,70,V-501,69,1.35,S,1,0,0,0,0,,,,,,,,,,,,
193,DOI: 10.1039/c4py00203b,Ratcliffe 2014,Yes,GMA,0.09,60,HEMA,0.64,75,10,7,0,Yes,Carb. Acid,70,ACVA,69,1.15,No assembly,0,0,0,????,0,,,,,,,,,,,,
194,DOI: 10.1039/c4py00203b,Ratcliffe 2014,Yes,GMA,0.09,60,HEMA,0.64,125,10,7,0,Yes,Carb. Acid,70,ACVA,69,1.11,No assembly,0,0,0,????,0,,,,,,,,,,,,
195,DOI: 10.1039/c4py00203b,Ratcliffe 2014,Yes,GMA,0.09,60,HEMA,0.64,175,10,7,0,Yes,Carb. Acid,70,ACVA,69,1.12,No assembly,0,0,0,????,0,,,,,,,,,,,,
196,DOI: 10.1039/c4py00203b,Ratcliffe 2014,Yes,GMA,0.09,60,HEMA,0.64,215,10,7,0,Yes,Carb. Acid,70,ACVA,69,1.13,No assembly,0,0,0,????,0,,,,,,,,,,,,
197,DOI: 10.1039/c4py00203b,Ratcliffe 2014,Yes,GMA,0.09,60,HEMA,0.64,255,10,7,0,Yes,Carb. Acid,70,ACVA,69,1.16,No assembly,0,0,0,????,0,,,,,,,,,,,,
198,DOI: 10.1039/c4py00203b,Ratcliffe 2014,Yes,GMA,0.09,60,HEMA,0.64,300,10,7,0,Yes,Carb. Acid,70,ACVA,69,1.17,No assembly,0,0,0,????,0,,,,,,,,,,,,
199,DOI: 10.1039/c4py00203b,Ratcliffe 2014,Yes,GMA,0.09,60,HEMA,0.64,500,10,7,0,Yes,Carb. Acid,70,ACVA,69,1.28,No assembly,0,0,0,????,0,,,,,,,,,,,,
200,DOI: 10.1039/c4py00203b,Ratcliffe 2014,Yes,GMA,0.09,60,HBMA,1.6,75,10,7,0,Yes,Carb. Acid,70,ACVA,69,1.16,S,1,0,0,0,0,,,,,,,,,,,,
201,DOI: 10.1039/c4py00203b,Ratcliffe 2014,Yes,GMA,0.09,60,HBMA,1.6,125,10,7,0,Yes,Carb. Acid,70,ACVA,69,1.25,S,1,0,0,0,0,,,,,,,,,,,,
202,DOI: 10.1039/c4py00203b,Ratcliffe 2014,Yes,GMA,0.09,60,HBMA,1.6,175,10,7,0,Yes,Carb. Acid,70,ACVA,69,1.32,S,1,0,0,0,0,,,,,,,,,,,,
203,DOI: 10.1039/c4py00203b,Ratcliffe 2014,Yes,GMA,0.09,60,HBMA,1.6,300,10,7,0,Yes,Carb. Acid,70,ACVA,69,2.25,S,1,0,0,0,0,,,,,,,,,,,,
204,DOI: 10.1039/c4py00203b,Ratcliffe 2014,Yes,GMA,0.09,60,HBMA,1.6,400,10,7,0,Yes,Carb. Acid,70,ACVA,69,4.65,S,1,0,0,0,0,,,,,,,,,,,,
205,DOI: 10.1039/c4py00203b,Ratcliffe 2014,Yes,GMA,0.09,60,HBMA,1.6,500,10,7,0,Yes,Carb. Acid,70,ACVA,69,9.5,S,1,0,0,0,0,,,,,,,,,,,,
206,DOI: 10.1039/c4py01556h,Ladmiral 2015,Yes,Cysteine methacrylate,-2.88,31,HPMA,1.1,50,10,7,0,Yes,Carb. Acid,70,ACVA,69,Not reported,S,1,0,0,0,0,,,,,,,,,,,,
207,DOI: 10.1039/c4py01556h,Ladmiral 2015,Yes,Cysteine methacrylate,-2.88,31,HPMA,1.1,100,10,7,0,Yes,Carb. Acid,70,ACVA,69,Not reported,S,1,0,0,0,0,,,,,,,,,,,,
208,DOI: 10.1039/c4py01556h,Ladmiral 2015,Yes,Cysteine methacrylate,-2.88,31,HPMA,1.1,150,10,7,0,Yes,Carb. Acid,70,ACVA,69,Not reported,W,0,1,0,0,0,,,,,,,,,,,,
209,DOI: 10.1039/c4py01556h,Ladmiral 2015,Yes,Cysteine methacrylate,-2.88,31,HPMA,1.1,200,10,7,0,Yes,Carb. Acid,70,ACVA,69,Not reported,W+V,0,1,1,0,1,,,,,,,,,,,,
210,DOI: 10.1039/c4py01556h,Ladmiral 2015,Yes,Cysteine methacrylate,-2.88,31,HPMA,1.1,250,10,7,0,Yes,Carb. Acid,70,ACVA,69,Not reported,V,0,0,1,0,0,,,,,,,,,,,,
211,DOI: 10.1039/c4py01556h,Ladmiral 2015,Yes,Cysteine methacrylate,-2.88,31,HPMA,1.1,300,10,7,0,Yes,Carb. Acid,70,ACVA,69,Not reported,V,0,0,1,0,0,,,,,,,,,,,,
212,DOI: 10.1039/c4py01556h,Ladmiral 2015,Yes,Cysteine methacrylate,-2.88,31,HPMA,1.1,100,15,7,0,Yes,Carb. Acid,70,ACVA,69,Not reported,S,1,0,0,0,0,,,,,,,,,,,,
213,DOI: 10.1039/c4py01556h,Ladmiral 2015,Yes,Cysteine methacrylate,-2.88,31,HPMA,1.1,125,15,7,0,Yes,Carb. Acid,70,ACVA,69,Not reported,S+W,1,1,0,0,1,,,,,,,,,,,,
214,DOI: 10.1039/c4py01556h,Ladmiral 2015,Yes,Cysteine methacrylate,-2.88,31,HPMA,1.1,150,15,7,0,Yes,Carb. Acid,70,ACVA,69,Not reported,W,0,1,0,0,0,,,,,,,,,,,,
215,DOI: 10.1039/c4py01556h,Ladmiral 2015,Yes,Cysteine methacrylate,-2.88,31,HPMA,1.1,175,15,7,0,Yes,Carb. Acid,70,ACVA,69,Not reported,W,0,1,0,0,0,,,,,,,,,,,,
216,DOI: 10.1039/c4py01556h,Ladmiral 2015,Yes,Cysteine methacrylate,-2.88,31,HPMA,1.1,200,15,7,0,Yes,Carb. Acid,70,ACVA,69,Not reported,W+V,0,1,1,0,1,,,,,,,,,,,,
217,DOI: 10.1039/c4py01556h,Ladmiral 2015,Yes,Cysteine methacrylate,-2.88,31,HPMA,1.1,225,15,7,0,Yes,Carb. Acid,70,ACVA,69,Not reported,W+V,0,1,1,0,1,,,,,,,,,,,,
218,DOI: 10.1039/c4py01556h,Ladmiral 2015,Yes,Cysteine methacrylate,-2.88,31,HPMA,1.1,250,15,7,0,Yes,Carb. Acid,70,ACVA,69,Not reported,V,0,0,1,0,0,,,,,,,,,,,,
219,DOI: 10.1039/c4py01556h,Ladmiral 2015,Yes,Cysteine methacrylate,-2.88,31,HPMA,1.1,300,15,7,0,Yes,Carb. Acid,70,ACVA,69,Not reported,V,0,0,1,0,0,,,,,,,,,,,,
220,DOI: 10.1039/c4py01556h,Ladmiral 2015,Yes,Cysteine methacrylate,-2.88,31,HPMA,1.1,50,20,7,0,Yes,Carb. Acid,70,ACVA,69,Not reported,S,1,0,0,0,0,,,,,,,,,,,,
221,DOI: 10.1039/c4py01556h,Ladmiral 2015,Yes,Cysteine methacrylate,-2.88,31,HPMA,1.1,100,20,7,0,Yes,Carb. Acid,70,ACVA,69,Not reported,S,1,0,0,0,0,,,,,,,,,,,,
222,DOI: 10.1039/c4py01556h,Ladmiral 2015,Yes,Cysteine methacrylate,-2.88,31,HPMA,1.1,125,20,7,0,Yes,Carb. Acid,70,ACVA,69,Not reported,S+W,1,1,0,0,1,,,,,,,,,,,,
223,DOI: 10.1039/c4py01556h,Ladmiral 2015,Yes,Cysteine methacrylate,-2.88,31,HPMA,1.1,150,20,7,0,Yes,Carb. Acid,70,ACVA,69,Not reported,W,0,1,0,0,0,,,,,,,,,,,,
224,DOI: 10.1039/c4py01556h,Ladmiral 2015,Yes,Cysteine methacrylate,-2.88,31,HPMA,1.1,165,20,7,0,Yes,Carb. Acid,70,ACVA,69,Not reported,W,0,1,0,0,0,,,,,,,,,,,,
225,DOI: 10.1039/c4py01556h,Ladmiral 2015,Yes,Cysteine methacrylate,-2.88,31,HPMA,1.1,225,20,7,0,Yes,Carb. Acid,70,ACVA,69,Not reported,W+V,0,1,1,0,1,,,,,,,,,,,,
226,DOI: 10.1039/c4py01556h,Ladmiral 2015,Yes,Cysteine methacrylate,-2.88,31,HPMA,1.1,250,20,7,0,Yes,Carb. Acid,70,ACVA,69,Not reported,W+V,0,1,1,0,1,,,,,,,,,,,,
227,DOI: 10.1039/c4py01556h,Ladmiral 2015,Yes,Cysteine methacrylate,-2.88,31,HPMA,1.1,300,20,7,0,Yes,Carb. Acid,70,ACVA,69,Not reported,V,0,0,1,0,0,,,,,,,,,,,,
228,DOI: 10.1039/c4py01556h,Ladmiral 2015,Yes,Glutathione methacrylate,-4.55,24,HPMA,1.1,100,10,7,0,Yes,Carb. Acid,70,ACVA,69,Not reported,S,1,0,0,0,0,,,,,,,,,,,,
229,DOI: 10.1039/c4py01556h,Ladmiral 2015,Yes,Glutathione methacrylate,-4.55,24,HPMA,1.1,175,10,7,0,Yes,Carb. Acid,70,ACVA,69,Not reported,S,1,0,0,0,0,,,,,,,,,,,,
230,DOI: 10.1039/c4py01556h,Ladmiral 2015,Yes,Glutathione methacrylate,-4.55,24,HPMA,1.1,225,10,7,0,Yes,Carb. Acid,70,ACVA,69,Not reported,S,1,0,0,0,0,,,,,,,,,,,,
231,DOI: 10.1039/c4py01556h,Ladmiral 2015,Yes,Glutathione methacrylate,-4.55,24,HPMA,1.1,300,10,7,0,Yes,Carb. Acid,70,ACVA,69,Not reported,S,1,0,0,0,0,,,,,,,,,,,,
232,DOI: 10.1039/c4py01556h,Ladmiral 2015,Yes,Glutathione methacrylate,-4.55,24,HPMA,1.1,100,15,7,0,Yes,Carb. Acid,70,ACVA,69,Not reported,S,1,0,0,0,0,,,,,,,,,,,,
233,DOI: 10.1039/c4py01556h,Ladmiral 2015,Yes,Glutathione methacrylate,-4.55,24,HPMA,1.1,175,15,7,0,Yes,Carb. Acid,70,ACVA,69,Not reported,S,1,0,0,0,0,,,,,,,,,,,,
234,DOI: 10.1039/c4py01556h,Ladmiral 2015,Yes,Glutathione methacrylate,-4.55,24,HPMA,1.1,300,15,7,0,Yes,Carb. Acid,70,ACVA,69,Not reported,S,1,0,0,0,0,,,,,,,,,,,,
235,DOI: 10.1039/c4py01556h,Ladmiral 2015,Yes,Glutathione methacrylate,-4.55,24,HPMA,1.1,100,20,7,0,Yes,Carb. Acid,70,ACVA,69,Not reported,S,1,0,0,0,0,,,,,,,,,,,,
236,DOI: 10.1039/c4py01556h,Ladmiral 2015,Yes,Glutathione methacrylate,-4.55,24,HPMA,1.1,175,20,7,0,Yes,Carb. Acid,70,ACVA,69,Not reported,S,1,0,0,0,0,,,,,,,,,,,,
237,DOI: 10.1039/c4py01556h,Ladmiral 2015,Yes,Glutathione methacrylate,-4.55,24,HPMA,1.1,225,20,7,0,Yes,Carb. Acid,70,ACVA,69,Not reported,S,1,0,0,0,0,,,,,,,,,,,,
238,DOI: 10.1039/c4py01556h,Ladmiral 2015,Yes,Glutathione methacrylate,-4.55,24,HPMA,1.1,300,20,7,0,Yes,Carb. Acid,70,ACVA,69,Not reported,S,1,0,0,0,0,,,,,,,,,,,,
239,DOI: 10.1039/c5py00396b,Doncom 2015,Yes,DMAPS,-5.19,38,HPMA,1.1,201,10,7,0,Yes,Carb. Acid,70,ACVA,69,Not reported,S,1,0,0,0,0,,,,,,,,,,,,
240,DOI: 10.1039/c5py00396b,Doncom 2015,Yes,DMAPS,-5.19,38,HPMA,1.1,304,10,7,0,Yes,Carb. Acid,70,ACVA,69,Not reported,S,1,0,0,0,0,,,,,,,,,,,,
241,DOI: 10.1039/c5py00396b,Doncom 2015,Yes,DMAPS,-5.19,38,HPMA,1.1,403,10,7,0,Yes,Carb. Acid,70,ACVA,69,Not reported,S,1,0,0,0,0,,,,,,,,,,,,
242,DOI: 10.1039/c5py00396b,Doncom 2015,Yes,DMAPS,-5.19,38,HPMA,1.1,313,12.5,7,0,Yes,Carb. Acid,70,ACVA,69,Not reported,S,1,0,0,0,0,,,,,,,,,,,,
243,DOI: 10.1039/c5py00396b,Doncom 2015,Yes,DMAPS,-5.19,38,HPMA,1.1,396,12.5,7,0,Yes,Carb. Acid,70,ACVA,69,Not reported,S+V,1,0,1,0,1,,,,,,,,,,,,
244,DOI: 10.1039/c5py00396b,Doncom 2015,Yes,DMAPS,-5.19,38,HPMA,1.1,286,13.5,7,0,Yes,Carb. Acid,70,ACVA,69,Not reported,S+V,1,0,1,0,1,,,,,,,,,,,,
245,DOI: 10.1039/c5py00396b,Doncom 2015,Yes,DMAPS,-5.19,38,HPMA,1.1,302,13.5,7,0,Yes,Carb. Acid,70,ACVA,69,Not reported,S+V,1,0,1,0,1,,,,,,,,,,,,
246,DOI: 10.1039/c5py00396b,Doncom 2015,Yes,DMAPS,-5.19,38,HPMA,1.1,150,14,7,0,Yes,Carb. Acid,70,ACVA,69,Not reported,S,1,0,0,0,0,,,,,,,,,,,,
247,DOI: 10.1039/c5py00396b,Doncom 2015,Yes,DMAPS,-5.19,38,HPMA,1.1,189,16,7,0,Yes,Carb. Acid,70,ACVA,69,Not reported,S+W,1,1,0,0,1,,,,,,,,,,,,
248,DOI: 10.1039/c5py00396b,Doncom 2015,Yes,DMAPS,-5.19,38,HPMA,1.1,200,16,7,0,Yes,Carb. Acid,70,ACVA,69,Not reported,W,0,1,0,0,0,,,,,,,,,,,,
249,DOI: 10.1039/c5py00396b,Doncom 2015,Yes,DMAPS,-5.19,38,HPMA,1.1,213,16,7,0,Yes,Carb. Acid,70,ACVA,69,Not reported,W,0,1,0,0,0,,,,,,,,,,,,
250,DOI: 10.1039/c5py00396b,Doncom 2015,Yes,DMAPS,-5.19,38,HPMA,1.1,230,16,7,0,Yes,Carb. Acid,70,ACVA,69,Not reported,"W, V",0,1,1,0,1,,,,,,,,,,,,
251,DOI: 10.1039/c5py00396b,Doncom 2015,Yes,DMAPS,-5.19,38,HPMA,1.1,251,16,7,0,Yes,Carb. Acid,70,ACVA,69,Not reported,S+W+V,1,1,1,0,1,,,,,,,,,,,,
252,DOI: 10.1039/c5py00396b,Doncom 2015,Yes,DMAPS,-5.19,38,HPMA,1.1,270,16,7,0,Yes,Carb. Acid,70,ACVA,69,Not reported,S+V,1,0,1,0,1,,,,,,,,,,,,
253,DOI: 10.1039/c5py00396b,Doncom 2015,Yes,DMAPS,-5.19,38,HPMA,1.1,287,16,7,0,Yes,Carb. Acid,70,ACVA,69,Not reported,S+V,1,0,1,0,1,,,,,,,,,,,,
