Repository: marioboley/PISA_ML

# Machine Learning Models for Phase Prediction in Polymer-Induced Self Assembly

File: MileStone1/data/raw_PISA_Armes_master.csv (part 2 of 3)
Entry No,Publication,First Author,Included? If not why?,Corona Monomer,Corona CLogP,Corona DP,Core Monomer,Core CLogP,Core DP,Concentration (wt%),pH,[salt]/ M,End group charged?,Charged end group type,Temperature,Initiator,Thalf,Dispersity,Morphology,Pure sphere?,Pure worm?,Pure vesicle?,other pure phase,cophases,Corona 1,Corona 1 CLogP,Corona 1 %,Corona 2,Corona 2 CLogP,Corona 2 %,Core 1,Core 1 CLogP,Core 1 %,Core 2,Core 2 CLogP,Core 2 %
254,DOI: 10.1039/c5py00396b,Doncom 2015,Yes,DMAPS,-5.19,38,HPMA,1.1,323,16,7,0,Yes,Carb. Acid,70,ACVA,69,Not reported,S+V,1,0,1,0,1,,,,,,,,,,,,
255,DOI: 10.1039/c5py00396b,Doncom 2015,Yes,DMAPS,-5.19,38,HPMA,1.1,205,17.5,7,0,Yes,Carb. Acid,70,ACVA,69,Not reported,W,0,1,0,0,0,,,,,,,,,,,,
256,DOI: 10.1039/c5py00396b,Doncom 2015,Yes,DMAPS,-5.19,38,HPMA,1.1,217,17.5,7,0,Yes,Carb. Acid,70,ACVA,69,Not reported,W,0,1,0,0,0,,,,,,,,,,,,
257,DOI: 10.1039/c5py00396b,Doncom 2015,Yes,DMAPS,-5.19,38,HPMA,1.1,224,17.5,7,0,Yes,Carb. Acid,70,ACVA,69,Not reported,W,0,1,0,0,0,,,,,,,,,,,,
258,DOI: 10.1039/c5py00396b,Doncom 2015,Yes,DMAPS,-5.19,38,HPMA,1.1,260,17.5,7,0,Yes,Carb. Acid,70,ACVA,69,Not reported,V,0,0,1,0,0,,,,,,,,,,,,
259,DOI: 10.1039/c5py00396b,Doncom 2015,Yes,DMAPS,-5.19,38,HPMA,1.1,279,17.5,7,0,Yes,Carb. Acid,70,ACVA,69,Not reported,V,0,0,1,0,0,,,,,,,,,,,,
260,DOI: 10.1039/c5py00396b,Doncom 2015,Yes,DMAPS,-5.19,38,HPMA,1.1,281,17.5,7,0,Yes,Carb. Acid,70,ACVA,69,Not reported,V,0,0,1,0,0,,,,,,,,,,,,
261,DOI: 10.1039/c5py00396b,Doncom 2015,Yes,DMAPS,-5.19,38,HPMA,1.1,303,17.5,7,0,Yes,Carb. Acid,70,ACVA,69,Not reported,V,0,0,1,0,0,,,,,,,,,,,,
262,DOI: 10.1039/c5py00396b,Doncom 2015,Yes,DMAPS,-5.19,38,HPMA,1.1,352,17.5,7,0,Yes,Carb. Acid,70,ACVA,69,Not reported,V,0,0,1,0,0,,,,,,,,,,,,
263,DOI: 10.1039/c5py00396b,Doncom 2015,Yes,DMAPS,-5.19,38,HPMA,1.1,125,20,7,0,Yes,Carb. Acid,70,ACVA,69,Not reported,S,1,0,0,0,0,,,,,,,,,,,,
264,DOI: 10.1039/c5py00396b,Doncom 2015,Yes,DMAPS,-5.19,38,HPMA,1.1,150,20,7,0,Yes,Carb. Acid,70,ACVA,69,Not reported,S,1,0,0,0,0,,,,,,,,,,,,
265,DOI: 10.1039/c5py00396b,Doncom 2015,Yes,DMAPS,-5.19,38,HPMA,1.1,200,20,7,0,Yes,Carb. Acid,70,ACVA,69,Not reported,W,0,1,0,0,0,,,,,,,,,,,,
266,DOI: 10.1039/c5py00396b,Doncom 2015,Yes,DMAPS,-5.19,38,HPMA,1.1,223,20,7,0,Yes,Carb. Acid,70,ACVA,69,Not reported,"W, V",0,1,1,0,1,,,,,,,,,,,,
267,DOI: 10.1039/c5py00396b,Doncom 2015,Yes,DMAPS,-5.19,38,HPMA,1.1,250,20,7,0,Yes,Carb. Acid,70,ACVA,69,Not reported,"W, V",0,1,1,0,1,,,,,,,,,,,,
268,DOI: 10.1039/c5py00396b,Doncom 2015,Yes,DMAPS,-5.19,38,HPMA,1.1,310,20,7,0,Yes,Carb. Acid,70,ACVA,69,Not reported,V,0,0,1,0,0,,,,,,,,,,,,
269,DOI: 10.1039/c5py00396b,Doncom 2015,Yes,DMAPS,-5.19,38,HPMA,1.1,366,20,7,0,Yes,Carb. Acid,70,ACVA,69,Not reported,V,0,0,1,0,0,,,,,,,,,,,,
270,DOI: 10.1039/c5py00396b,Doncom 2015,Yes,DMAPS,-5.19,38,HPMA,1.1,392,20,7,0,Yes,Carb. Acid,70,ACVA,69,Not reported,V,0,0,1,0,0,,,,,,,,,,,,
271,DOI: 10.1039/c5py00396b,Doncom 2015,Yes,DMAPS,-5.19,38,HPMA,1.1,191,22.5,7,0,Yes,Carb. Acid,70,ACVA,69,Not reported,W,0,1,0,0,0,,,,,,,,,,,,
272,DOI: 10.1039/c5py00396b,Doncom 2015,Yes,DMAPS,-5.19,38,HPMA,1.1,115,25,7,0,Yes,Carb. Acid,70,ACVA,69,Not reported,W,0,1,0,0,0,,,,,,,,,,,,
273,DOI: 10.1039/c5py00396b,Doncom 2015,Yes,DMAPS,-5.19,38,HPMA,1.1,128,25,7,0,Yes,Carb. Acid,70,ACVA,69,Not reported,"S, W",1,1,0,0,1,,,,,,,,,,,,
274,DOI: 10.1039/c5py00396b,Doncom 2015,Yes,DMAPS,-5.19,38,HPMA,1.1,139,25,7,0,Yes,Carb. Acid,70,ACVA,69,Not reported,"S, W",1,1,0,0,1,,,,,,,,,,,,
275,DOI: 10.1039/c5py00396b,Doncom 2015,Yes,DMAPS,-5.19,38,HPMA,1.1,150,25,7,0,Yes,Carb. Acid,70,ACVA,69,Not reported,"S, W",1,1,0,0,1,,,,,,,,,,,,
276,DOI: 10.1039/c5py00396b,Doncom 2015,Yes,DMAPS,-5.19,38,HPMA,1.1,180,25,7,0,Yes,Carb. Acid,70,ACVA,69,Not reported,"S, W",1,1,0,0,1,,,,,,,,,,,,
277,DOI: 10.1039/c5py00396b,Doncom 2015,Yes,DMAPS,-5.19,38,HPMA,1.1,188,25,7,0,Yes,Carb. Acid,70,ACVA,69,Not reported,W,0,1,0,0,0,,,,,,,,,,,,
278,DOI: 10.1039/c5py00396b,Doncom 2015,Yes,DMAPS,-5.19,38,HPMA,1.1,196,25,7,0,Yes,Carb. Acid,70,ACVA,69,Not reported,"W, V",0,1,1,0,1,,,,,,,,,,,,
279,DOI: 10.1039/c5py00396b,Doncom 2015,Yes,DMAPS,-5.19,38,HPMA,1.1,204,25,7,0,Yes,Carb. Acid,70,ACVA,69,Not reported,"W, V",0,1,1,0,1,,,,,,,,,,,,
280,DOI: 10.1039/c5py00396b,Doncom 2015,Yes,DMAPS,-5.19,38,HPMA,1.1,221,25,7,0,Yes,Carb. Acid,70,ACVA,69,Not reported,"W, V",0,1,1,0,1,,,,,,,,,,,,
281,DOI: 10.1039/c5py00396b,Doncom 2015,Yes,DMAPS,-5.19,38,HPMA,1.1,233,25,7,0,Yes,Carb. Acid,70,ACVA,69,Not reported,"W, V",0,1,1,0,1,,,,,,,,,,,,
282,DOI: 10.1039/c5py00396b,Doncom 2015,Yes,DMAPS,-5.19,38,HPMA,1.1,240,25,7,0,Yes,Carb. Acid,70,ACVA,69,Not reported,"W, V",0,1,1,0,1,,,,,,,,,,,,
283,DOI: 10.1039/c5py00396b,Doncom 2015,Yes,DMAPS,-5.19,38,HPMA,1.1,252,25,7,0,Yes,Carb. Acid,70,ACVA,69,Not reported,V,0,0,1,0,0,,,,,,,,,,,,
284,DOI: 10.1039/c5py00396b,Doncom 2015,Yes,DMAPS,-5.19,38,HPMA,1.1,300,25,7,0,Yes,Carb. Acid,70,ACVA,69,Not reported,V,0,0,1,0,0,,,,,,,,,,,,
285,DOI: 10.1039/c5py00396b,Doncom 2015,Yes,DMAPS,-5.19,38,HPMA,1.1,400,25,7,0,Yes,Carb. Acid,70,ACVA,69,Not reported,V,0,0,1,0,0,,,,,,,,,,,,
286,DOI: 10.1039/ c5py01510c,Penfold 2016,Yes,GMA,0.09,50,HPMA,1.1,140,15,7.25,0,No,,56,AIBA,56,1.14,W,0,1,0,0,0,,,,,,,,,,,,
287,DOI: 10.1039/ c5py01510c,Penfold 2016,Yes,GMA,0.09,58,HPMA,1.1,160,15,7.25,0,No,,56,AIBA,56,1.15,W,0,1,0,0,0,,,,,,,,,,,,
288,DOI: 10.1039/c5py01577d,Williams 2016_A,Yes,2-aminoethyl methacrylate hydrochloride,-1.96,96,HPMA,1.1,300,10,6,0,Yes,Morpholine,60,AIBA,56,Not reported,S,1,0,0,0,0,,,,,,,,,,,,
289,DOI: 10.1039/c5py01577d,Williams 2016_A,Yes,2-aminoethyl methacrylate hydrochloride,-1.96,96,HPMA,1.1,400,10,6,0,Yes,Morpholine,60,AIBA,56,Not reported,S,1,0,0,0,0,,,,,,,,,,,,
290,DOI: 10.1039/c5py01577d,Williams 2016_A,Yes,2-aminoethyl methacrylate hydrochloride,-1.96,96,HPMA,1.1,500,10,6,0,Yes,Morpholine,60,AIBA,56,Not reported,S,1,0,0,0,0,,,,,,,,,,,,
291,DOI: 10.1039/c5py01577d,Williams 2016_A,Yes,2-aminoethyl methacrylate hydrochloride,-1.96,96,HPMA,1.1,600,10,6,0,Yes,Morpholine,60,AIBA,56,Not reported,S,1,0,0,0,0,,,,,,,,,,,,
292,DOI: 10.1039/c5py01577d,Williams 2016_A,Yes,2-aminoethyl methacrylate hydrochloride,-1.96,96,HPMA,1.1,700,10,6,0,Yes,Morpholine,60,AIBA,56,Not reported,S,1,0,0,0,0,,,,,,,,,,,,
293,DOI: 10.1039/c5py01577d,Williams 2016_A,Yes,2-aminoethyl methacrylate hydrochloride,-1.96,96,HPMA,1.1,800,10,6,0,Yes,Morpholine,60,AIBA,56,Not reported,S,1,0,0,0,0,,,,,,,,,,,,
294,DOI: 10.1039/c5py01577d,Williams 2016_A,Yes,2-aminoethyl methacrylate hydrochloride,-1.96,96,HPMA,1.1,900,10,6,0,Yes,Morpholine,60,AIBA,56,Not reported,S,1,0,0,0,0,,,,,,,,,,,,
295,DOI: 10.1039/c5py01577d,Williams 2016_A,Yes,2-aminoethyl methacrylate hydrochloride,-1.96,96,HPMA,1.1,1000,10,6,0,Yes,Morpholine,60,AIBA,56,Not reported,S,1,0,0,0,0,,,,,,,,,,,,
296,DOI: 10.1039/c5py01577d,Williams 2016_A,Yes,GMA,0.09,101,HPMA,1.1,1000,10,6,0,Yes,Morpholine,60,AIBA,56,Not reported,S,1,0,0,0,0,,,,,,,,,,,,
297,DOI: 10.1039/c5py01577d,Williams 2016_A,Yes,GMA,0.09,60,HPMA,1.1,200,20,6,0,Yes,Morpholine,60,AIBA,56,Not reported,W,0,1,0,0,0,,,,,,,,,,,,
298,DOI: 10.1039/c5py01577d,Williams 2016_A,Yes,GMA,0.09,60,HPMA,1.1,100,10,6,0,Yes,Morpholine,60,AIBA,56,Not reported,S,1,0,0,0,0,,,,,,,,,,,,
299,DOI: 10.1039/c6py00696e,Williams 2016_B,Yes,QDMAEMA,-2.58,26,HPMA,1.1,200,10,7,0,Yes,Carb. Acid,70,ACVA,69,Not reported,S,1,0,0,0,0,,,,,,,,,,,,
300,DOI: 10.1039/c6py00696e,Williams 2016_B,Yes,QDMAEMA,-2.58,26,HPMA,1.1,300,10,7,0,Yes,Carb. Acid,70,ACVA,69,Not reported,S,1,0,0,0,0,,,,,,,,,,,,
301,DOI: 10.1039/c6py00696e,Williams 2016_B,Yes,QDMAEMA,-2.58,26,HPMA,1.1,400,10,7,0,Yes,Carb. Acid,70,ACVA,69,Not reported,S,1,0,0,0,0,,,,,,,,,,,,
302,DOI: 10.1039/c6py00696e,Williams 2016_B,Yes,GMA,0.09,62,HPMA,1.1,100,20,7,0,Yes,Carb. Acid,70,ACVA,69,Not reported,S,1,0,0,0,0,,,,,,,,,,,,
303,DOI: 10.1039/c6py00696e,Williams 2016_B,Yes,GMA,0.09,62,HPMA,1.1,125,20,7,0,Yes,Carb. Acid,70,ACVA,69,Not reported,S,1,0,0,0,0,,,,,,,,,,,,
304,DOI: 10.1039/c6py00696e,Williams 2016_B,Yes,GMA,0.09,62,HPMA,1.1,150,20,7,0,Yes,Carb. Acid,70,ACVA,69,1.1,W,0,1,0,0,0,,,,,,,,,,,,
305,DOI: 10.1039/c6py00696e,Williams 2016_B,Yes,GMA,0.09,62,HPMA,1.1,175,20,7,0,Yes,Carb. Acid,70,ACVA,69,Not reported,W,0,1,0,0,0,,,,,,,,,,,,
306,DOI: 10.1039/c6py00696e,Williams 2016_B,Yes,GMA,0.09,62,HPMA,1.1,200,20,7,0,Yes,Carb. Acid,70,ACVA,69,Not reported,W,0,1,0,0,0,,,,,,,,,,,,
307,DOI: 10.1039/c6py00696e,Williams 2016_B,Yes,GMA,0.09,62,HPMA,1.1,225,20,7,0,Yes,Carb. Acid,70,ACVA,69,Not reported,V,0,0,1,0,0,,,,,,,,,,,,
308,DOI: 10.1039/c6py00696e,Williams 2016_B,Yes,GMA,0.09,62,HPMA,1.1,250,20,7,0,Yes,Carb. Acid,70,ACVA,69,1.13,V,0,0,1,0,0,,,,,,,,,,,,
309,DOI: 10.1039/c6py00696e,Williams 2016_B,Yes,GMA,0.09,62,HPMA,1.1,300,20,7,0,Yes,Carb. Acid,70,ACVA,69,Not reported,V,0,0,1,0,0,,,,,,,,,,,,
310,DOI: 10.1039/c6py00696e,Williams 2016_B,Yes,GMA,0.09,62,HPMA,1.1,350,20,7,0,Yes,Carb. Acid,70,ACVA,69,1.17,V,0,0,1,0,0,,,,,,,,,,,,
311,DOI: 10.1039/c6py00696e,Williams 2016_B,Yes,GMA,0.09,62,HPMA,1.1,400,20,7,0,Yes,Carb. Acid,70,ACVA,69,Not reported,V,0,0,1,0,0,,,,,,,,,,,,
312,DOI: 10.1039/c6py00696e,Williams 2016_B,Yes,GMA,0.09,63,HPMA,1.1,450,20,7,0,Yes,Carb. Acid,70,ACVA,69,1.17,V,0,0,1,0,0,,,,,,,,,,,,
313,DOI: 10.1039/c6py00696e,Williams 2016_B,Yes,GMA,0.09,64,HPMA,1.1,500,20,7,0,Yes,Carb. Acid,70,ACVA,69,Not reported,V,0,0,1,0,0,,,,,,,,,,,,
314,DOI: 10.1039/c6py01076h,Penfold 2017,Yes,GMA,0.09,43,HPMA,1.1,190,10,7.25,0,No,,56,AIBA,56,1.14,V,0,0,1,0,0,,,,,,,,,,,,
315,DOI: 10.1039/c6py01076h,Penfold 2017,Yes,GMA,0.09,43,HPMA,1.1,200,10,7.25,0,No,,56,AIBA,56,1.11,V,0,0,1,0,0,,,,,,,,,,,,
316,DOI: 10.1039/c6py01076h,Penfold 2017,Yes,GMA,0.09,43,HPMA,1.1,220,10,7.25,0,No,,56,AIBA,56,1.13,V,0,0,1,0,0,,,,,,,,,,,,
317,DOI: 10.1039/c6py01076h,Penfold 2017,Yes,GMA,0.09,43,HPMA,1.1,230,10,7.25,0,No,,56,AIBA,56,1.14,V,0,0,1,0,0,,,,,,,,,,,,
318,DOI: 10.1039/c7py01107e,Hatton 2017,Yes,GMA,0.09,45,GlyMA,1.2,100,10,5.2,0,No,,70,ACVA,69,1.34,S,1,0,0,0,0,,,,,,,,,,,,
319,DOI: 10.1039/c7py01107e,Hatton 2017,"No, replicate",GMA,0.09,45,GlyMA,1.2,100,10,5.2,0,No,,70,ACVA,69,1.39,S,1,0,0,0,0,,,,,,,,,,,,
320,DOI: 10.1039/c7py01107e,Hatton 2017,Yes,GMA,0.09,45,GlyMA,1.2,100,10,7.1,0,No,,70,ACVA,69,1.38,S,1,0,0,0,0,,,,,,,,,,,,
321,DOI: 10.1039/c7py01107e,Hatton 2017,"No, replicate",GMA,0.09,45,GlyMA,1.2,100,10,7.1,0,No,,70,ACVA,69,1.5,S,1,0,0,0,0,,,,,,,,,,,,
322,DOI: 10.1039/c7py01107e,Hatton 2017,Yes,GMA,0.09,45,GlyMA,1.2,100,10,4.5,0,No,,40,VA-044,44,1.57,S,1,0,0,0,0,,,,,,,,,,,,
323,DOI: 10.1039/c7py01107e,Hatton 2017,Yes,GMA,0.09,45,GlyMA,1.2,100,10,7.2,0,No,,40,VA-044,44,1.56,S,1,0,0,0,0,,,,,,,,,,,,
324,DOI: 10.1039/c7py01107e,Hatton 2017,Yes,GMA,0.09,45,GlyMA,1.2,100,10,4.2,0,No,,50,VA-044,44,1.22,S,1,0,0,0,0,,,,,,,,,,,,
325,DOI: 10.1039/c7py01107e,Hatton 2017,"No, replicate",GMA,0.09,45,GlyMA,1.2,100,10,4.2,0,No,,50,VA-044,44,1.3,S,1,0,0,0,0,,,,,,,,,,,,
326,DOI: 10.1039/c7py01107e,Hatton 2017,Yes,GMA,0.09,45,GlyMA,1.2,100,10,7.1,0,No,,50,VA-044,44,1.24,S,1,0,0,0,0,,,,,,,,,,,,
327,DOI: 10.1039/c7py01107e,Hatton 2017,"No, replicate",GMA,0.09,45,GlyMA,1.2,100,10,7.1,0,No,,50,VA-044,44,1.32,S,1,0,0,0,0,,,,,,,,,,,,
328,DOI: 10.1039/c7py01107e,Hatton 2017,Yes,GMA,0.09,45,GlyMA,1.2,300,10,7,0,No,,50,VA-044,44,,Precipitate,0,0,0,0,0,,,,,,,,,,,,
329,DOI: 10.1039/c7py01107e,Hatton 2017,Yes,GMA,0.09,45,GlyMA,1.2,400,10,7,0,No,,50,VA-044,44,,Precipitate,0,0,0,0,0,,,,,,,,,,,,
330,DOI: 10.1039/c7py01107e,Hatton 2017,"No, replicate",GMA,0.09,45,GlyMA,1.2,100,10,3.1,0,No,,30,tBH-Na2SO3,30,1.99,S,1,0,0,0,0,,,,,,,,,,,,
331,DOI: 10.1039/c7py01107e,Hatton 2017,Yes,GMA,0.09,45,GlyMA,1.2,100,10,3,0,No,,30,tBH-Na2SO3,30,1.85,S,1,0,0,0,0,,,,,,,,,,,,
332,DOI: 10.1039/c7py01161j,Canning 2017,Yes,DMA,0.2,53,Phenyl acrylate,1.92,50,25,7,0,Yes,Carb. Acid,30,KPS/AscAc,60,1.85,S,1,0,0,0,0,,,,,,,,,,,,
333,DOI: 10.1039/c7py01161j,Canning 2017,Yes,DMA,0.2,53,Phenyl acrylate,1.92,100,25,7,0,Yes,Carb. Acid,30,KPS/AscAc,60,2.1,S,1,0,0,0,0,,,,,,,,,,,,
334,DOI: 10.1039/c7py01161j,Canning 2017,Yes,DMA,0.2,53,Phenyl acrylate,1.92,150,25,7,0,Yes,Carb. Acid,30,KPS/AscAc,60,2.19,S,1,0,0,0,0,,,,,,,,,,,,
335,DOI: 10.1039/c7py01161j,Canning 2017,Yes,DMA,0.2,53,Phenyl acrylate,1.92,200,25,7,0,Yes,Carb. Acid,30,KPS/AscAc,60,2.22,S,1,0,0,0,0,,,,,,,,,,,,
336,DOI: 10.1039/c7py01161j,Canning 2017,Yes,DMA,0.2,53,Phenyl acrylate,1.92,300,25,7,0,Yes,Carb. Acid,30,KPS/AscAc,60,2.48,S,1,0,0,0,0,,,,,,,,,,,,
337,DOI: 10.1039/c7py01161j,Canning 2017,Yes,DMA,0.2,53,Phenyl acrylate,1.92,400,25,7,0,Yes,Carb. Acid,30,KPS/AscAc,60,2.43,S,1,0,0,0,0,,,,,,,,,,,,
338,DOI: 10.1039/c7py01161j,Canning 2017,Yes,DMA,0.2,53,Phenyl acrylate,1.92,500,25,7,0,Yes,Carb. Acid,30,KPS/AscAc,60,2.06,S,1,0,0,0,0,,,,,,,,,,,,
339,DOI: 10.1039/c8py01427b,Hatton 2019,Yes,GMA,0.09,25,GlyMA,1.2,25,15,2.75,0,No,Carb. Acid,50,VA-044,44,1.21,S,1,0,0,0,0,,,,,,,,,,,,
340,DOI: 10.1039/c8py01427b,Hatton 2019,Yes,GMA,0.09,25,GlyMA,1.2,40,15,2.75,0,No,Carb. Acid,50,VA-044,44,1.21,W,0,1,0,0,0,,,,,,,,,,,,
341,DOI: 10.1039/c8py01427b,Hatton 2019,Yes,GMA,0.09,25,GlyMA,1.2,45,15,2.75,0,No,Carb. Acid,50,VA-044,44,1.23,W,0,1,0,0,0,,,,,,,,,,,,
342,DOI: 10.1039/c8py01427b,Hatton 2019,Yes,GMA,0.09,25,GlyMA,1.2,50,15,2.75,0,No,Carb. Acid,50,VA-044,44,1.27,W+V,0,1,1,0,1,,,,,,,,,,,,
343,DOI: 10.1039/c8py01427b,Hatton 2019,Yes,GMA,0.09,25,GlyMA,1.2,55,15,2.75,0,No,Carb. Acid,50,VA-044,44,1.27,W+V,0,1,1,0,1,,,,,,,,,,,,
344,DOI: 10.1039/c8py01427b,Hatton 2019,Yes,GMA,0.09,25,GlyMA,1.2,60,15,2.75,0,No,Carb. Acid,50,VA-044,44,1.26,W+V,0,1,1,0,1,,,,,,,,,,,,
345,DOI: 10.1039/c8py01619d,Gibson 2019,Yes,N-(2-(Methacryloyloxy)ethyl pyrrolidone ,1.12,42,HPMA,1.1,150,20,7,0,Yes,Carb. Acid,44,VA-044,44,1.3,Ill-defined,0,0,0,1,0,,,,,,,,,,,,
346,DOI: 10.1039/c8py01619d,Gibson 2019,Yes,N-(2-(Methacryloyloxy)ethyl pyrrolidone ,1.12,42,HPMA,1.1,200,20,7,0,Yes,Carb. Acid,44,VA-044,44,1.32,Ill-defined,0,0,0,1,0,,,,,,,,,,,,
347,DOI: 10.1039/c8py01619d,Gibson 2019,Yes,N-(2-(Methacryloyloxy)ethyl pyrrolidone ,1.12,42,HPMA,1.1,250,20,7,0,Yes,Carb. Acid,44,VA-044,44,1.43,S,1,0,0,0,0,,,,,,,,,,,,
348,DOI: 10.1039/c8py01619d,Gibson 2019,Yes,N-(2-(Methacryloyloxy)ethyl pyrrolidone ,1.12,42,HPMA,1.1,300,20,7,0,Yes,Carb. Acid,44,VA-044,44,1.44,S,1,0,0,0,0,,,,,,,,,,,,
349,DOI: 10.1039/c8py01619d,Gibson 2019,Yes,N-(2-(Methacryloyloxy)ethyl pyrrolidone ,1.12,42,HPMA,1.1,350,20,7,0,Yes,Carb. Acid,44,VA-044,44,1.44,S,1,0,0,0,0,,,,,,,,,,,,
350,DOI: 10.1039/c8py01619d,Gibson 2019,Yes,N-(2-(Methacryloyloxy)ethyl pyrrolidone ,1.12,42,HPMA,1.1,400,20,7,0,Yes,Carb. Acid,44,VA-044,44,1.59,S,1,0,0,0,0,,,,,,,,,,,,
351,DOI: 10.1039/c8py01619d,Gibson 2019,Yes,N-(2-(Methacryloyloxy)ethyl pyrrolidone ,1.12,53,Ethylene glycol ethyl ether methacrylate,1.54,100,20,7,0,Yes,Carb. Acid,44,VA-044,44,1.31,S,1,0,0,0,0,,,,,,,,,,,,
352,DOI: 10.1039/c8py01619d,Gibson 2019,Yes,N-(2-(Methacryloyloxy)ethyl pyrrolidone ,1.12,53,Ethylene glycol ethyl ether methacrylate,1.54,200,20,7,0,Yes,Carb. Acid,44,VA-044,44,1.49,S,1,0,0,0,0,,,,,,,,,,,,
353,DOI: 10.1039/c8py01619d,Gibson 2019,Yes,N-(2-(Methacryloyloxy)ethyl pyrrolidone ,1.12,53,Ethylene glycol ethyl ether methacrylate,1.54,300,20,7,0,Yes,Carb. Acid,44,VA-044,44,1.63,S,1,0,0,0,0,,,,,,,,,,,,
354,DOI: 10.1039/c8py01619d,Gibson 2019,Yes,N-(2-(Methacryloyloxy)ethyl pyrrolidone ,1.12,53,Ethylene glycol ethyl ether methacrylate,1.54,400,20,7,0,Yes,Carb. Acid,44,VA-044,44,1.72,S,1,0,0,0,0,,,,,,,,,,,,
355,DOI: 10.1039/c8py01619d,Gibson 2019,Yes,N-(2-(Methacryloyloxy)ethyl pyrrolidone ,1.12,53,Ethylene glycol ethyl ether methacrylate,1.54,500,20,7,0,Yes,Carb. Acid,44,VA-044,44,1.73,S,1,0,0,0,0,,,,,,,,,,,,
356,DOI: 10.1039/c8py01619d,Gibson 2019,Yes,N-(2-(Methacryloyloxy)ethyl pyrrolidone ,1.12,53,Ethylene glycol ethyl ether methacrylate,1.54,600,20,7,0,Yes,Carb. Acid,44,VA-044,44,1.96,S,1,0,0,0,0,,,,,,,,,,,,
357,dx.doi.org/10.1021/ja205887v ,Sugihara 2011_B,Yes,MPC,-5.27,25,HPMA,1.1,98,10,7,0,Yes,Carb. Acid,70,V-501,69,1.23,S,1,0,0,0,0,,,,,,,,,,,,
358,dx.doi.org/10.1021/ja205887v ,Sugihara 2011_B,Yes,MPC,-5.27,25,HPMA,1.1,101,15,7,0,Yes,Carb. Acid,70,V-501,69,1.27,S,1,0,0,0,0,,,,,,,,,,,,
359,dx.doi.org/10.1021/ja205887v ,Sugihara 2011_B,Yes,MPC,-5.27,25,HPMA,1.1,100,20,7,0,Yes,Carb. Acid,70,V-501,69,1.27,S,1,0,0,0,0,,,,,,,,,,,,
360,dx.doi.org/10.1021/ja205887v ,Sugihara 2011_B,Yes,MPC,-5.27,25,HPMA,1.1,99,25,7,0,Yes,Carb. Acid,70,V-501,69,1.23,S,1,0,0,0,0,,,,,,,,,,,,
361,dx.doi.org/10.1021/ja205887v ,Sugihara 2011_B,Yes,MPC,-5.27,25,HPMA,1.1,152,10,7,0,Yes,Carb. Acid,70,V-501,69,1.23,S,1,0,0,0,0,,,,,,,,,,,,
362,dx.doi.org/10.1021/ja205887v ,Sugihara 2011_B,Yes,MPC,-5.27,25,HPMA,1.1,151,15,7,0,Yes,Carb. Acid,70,V-501,69,1.24,S,1,0,0,0,0,,,,,,,,,,,,
363,dx.doi.org/10.1021/ja205887v ,Sugihara 2011_B,Yes,MPC,-5.27,25,HPMA,1.1,152,20,7,0,Yes,Carb. Acid,70,V-501,69,1.25,S,1,0,0,0,0,,,,,,,,,,,,
364,dx.doi.org/10.1021/ja205887v ,Sugihara 2011_B,Yes,MPC,-5.27,25,HPMA,1.1,148,25,7,0,Yes,Carb. Acid,70,V-501,69,1.22,S,1,0,0,0,0,,,,,,,,,,,,
365,dx.doi.org/10.1021/ja205887v ,Sugihara 2011_B,Yes,MPC,-5.27,25,HPMA,1.1,200,10,7,0,Yes,Carb. Acid,70,V-501,69,1.36,S,1,0,0,0,0,,,,,,,,,,,,
366,dx.doi.org/10.1021/ja205887v ,Sugihara 2011_B,Yes,MPC,-5.27,25,HPMA,1.1,201,15,7,0,Yes,Carb. Acid,70,V-501,69,1.35,S,1,0,0,0,0,,,,,,,,,,,,
367,dx.doi.org/10.1021/ja205887v ,Sugihara 2011_B,Yes,MPC,-5.27,25,HPMA,1.1,202,20,7,0,Yes,Carb. Acid,70,V-501,69,1.38,S,1,0,0,0,0,,,,,,,,,,,,
368,dx.doi.org/10.1021/ja205887v ,Sugihara 2011_B,Yes,MPC,-5.27,25,HPMA,1.1,207,25,7,0,Yes,Carb. Acid,70,V-501,69,1.33,S+W,1,1,0,0,1,,,,,,,,,,,,
369,dx.doi.org/10.1021/ja205887v ,Sugihara 2011_B,Yes,MPC,-5.27,25,HPMA,1.1,220,25,7,0,Yes,Carb. Acid,70,V-501,69,1.38,W,0,1,0,0,0,,,,,,,,,,,,
370,dx.doi.org/10.1021/ja205887v ,Sugihara 2011_B,Yes,MPC,-5.27,25,HPMA,1.1,251,10,7,0,Yes,Carb. Acid,70,V-501,69,1.27,S,1,0,0,0,0,,,,,,,,,,,,
371,dx.doi.org/10.1021/ja205887v ,Sugihara 2011_B,Yes,MPC,-5.27,25,HPMA,1.1,255,13,7,0,Yes,Carb. Acid,70,V-501,69,1.26,S,1,0,0,0,0,,,,,,,,,,,,
372,dx.doi.org/10.1021/ja205887v ,Sugihara 2011_B,Yes,MPC,-5.27,25,HPMA,1.1,251,15,7,0,Yes,Carb. Acid,70,V-501,69,1.29,S+W,1,1,0,0,1,,,,,,,,,,,,
373,dx.doi.org/10.1021/ja205887v ,Sugihara 2011_B,Yes,MPC,-5.27,25,HPMA,1.1,256,20,7,0,Yes,Carb. Acid,70,V-501,69,1.29,S+W,1,1,0,0,1,,,,,,,,,,,,
374,dx.doi.org/10.1021/ja205887v ,Sugihara 2011_B,Yes,MPC,-5.27,25,HPMA,1.1,278,25,7,0,Yes,Carb. Acid,70,V-501,69,1.29,W,0,1,0,0,0,,,,,,,,,,,,
375,dx.doi.org/10.1021/ja205887v ,Sugihara 2011_B,Yes,MPC,-5.27,25,HPMA,1.1,301,10,7,0,Yes,Carb. Acid,70,V-501,69,1.56,S,1,0,0,0,0,,,,,,,,,,,,
376,dx.doi.org/10.1021/ja205887v ,Sugihara 2011_B,Yes,MPC,-5.27,25,HPMA,1.1,294,15,7,0,Yes,Carb. Acid,70,V-501,69,1.49,S+W,1,1,0,0,1,,,,,,,,,,,,
377,dx.doi.org/10.1021/ja205887v ,Sugihara 2011_B,Yes,MPC,-5.27,25,HPMA,1.1,298,20,7,0,Yes,Carb. Acid,70,V-501,69,1.5,S+W,1,1,0,0,1,,,,,,,,,,,,
378,dx.doi.org/10.1021/ja205887v ,Sugihara 2011_B,Yes,MPC,-5.27,25,HPMA,1.1,299,25,7,0,Yes,Carb. Acid,70,V-501,69,1.48,W+V,0,1,1,0,1,,,,,,,,,,,,
379,dx.doi.org/10.1021/ja205887v ,Sugihara 2011_B,Yes,MPC,-5.27,25,HPMA,1.1,321,25,7,0,Yes,Carb. Acid,70,V-501,69,1.56,W+V,0,1,1,0,1,,,,,,,,,,,,
380,dx.doi.org/10.1021/ja205887v ,Sugihara 2011_B,Yes,MPC,-5.27,25,HPMA,1.1,354,10,7,0,Yes,Carb. Acid,70,V-501,69,1.42,S,1,0,0,0,0,,,,,,,,,,,,
381,dx.doi.org/10.1021/ja205887v ,Sugihara 2011_B,Yes,MPC,-5.27,25,HPMA,1.1,351,15,7,0,Yes,Carb. Acid,70,V-501,69,1.44,S+W,1,1,0,0,1,,,,,,,,,,,,
382,dx.doi.org/10.1021/ja205887v ,Sugihara 2011_B,Yes,MPC,-5.27,25,HPMA,1.1,349,20,7,0,Yes,Carb. Acid,70,V-501,69,1.46,W,0,1,0,0,0,,,,,,,,,,,,
383,dx.doi.org/10.1021/ja205887v ,Sugihara 2011_B,Yes,MPC,-5.27,25,HPMA,1.1,372,25,7,0,Yes,Carb. Acid,70,V-501,69,1.61,V,0,0,1,0,0,,,,,,,,,,,,
384,dx.doi.org/10.1021/ja205887v ,Sugihara 2011_B,Yes,MPC,-5.27,25,HPMA,1.1,397,10,7,0,Yes,Carb. Acid,70,V-501,69,1.67,S,1,0,0,0,0,,,,,,,,,,,,
385,dx.doi.org/10.1021/ja205887v ,Sugihara 2011_B,Yes,MPC,-5.27,25,HPMA,1.1,395,12.5,7,0,Yes,Carb. Acid,70,V-501,69,1.73,S+W,1,1,0,0,1,,,,,,,,,,,,
386,dx.doi.org/10.1021/ja205887v ,Sugihara 2011_B,Yes,MPC,-5.27,25,HPMA,1.1,401,15,7,0,Yes,Carb. Acid,70,V-501,69,1.66,S+W,1,1,0,0,1,,,,,,,,,,,,
387,dx.doi.org/10.1021/ja205887v ,Sugihara 2011_B,Yes,MPC,-5.27,25,HPMA,1.1,399,16.2,7,0,Yes,Carb. Acid,70,V-501,69,1.38,W,0,1,0,0,0,,,,,,,,,,,,
388,dx.doi.org/10.1021/ja205887v ,Sugihara 2011_B,Yes,MPC,-5.27,25,HPMA,1.1,399,17.5,7,0,Yes,Carb. Acid,70,V-501,69,1.39,W+V,0,1,1,0,1,,,,,,,,,,,,
389,dx.doi.org/10.1021/ja205887v ,Sugihara 2011_B,Yes,MPC,-5.27,25,HPMA,1.1,401,20,7,0,Yes,Carb. Acid,70,V-501,69,1.69,W+V,0,1,1,0,1,,,,,,,,,,,,
390,dx.doi.org/10.1021/ja205887v ,Sugihara 2011_B,Yes,MPC,-5.27,25,HPMA,1.1,398,22.5,7,0,Yes,Carb. Acid,70,V-501,69,1.51,V,0,0,1,0,0,,,,,,,,,,,,
391,dx.doi.org/10.1021/ja205887v ,Sugihara 2011_B,Yes,MPC,-5.27,25,HPMA,1.1,401,23,7,0,Yes,Carb. Acid,70,V-501,69,1.71,V,0,0,1,0,0,,,,,,,,,,,,
392,dx.doi.org/10.1021/ja205887v ,Sugihara 2011_B,Yes,MPC,-5.27,25,HPMA,1.1,398,25,7,0,Yes,Carb. Acid,70,V-501,69,1.7,V,0,0,1,0,0,,,,,,,,,,,,
393,dx.doi.org/10.1021/ja410593n,Warren 2014,Yes,PEG,0.16,113,HPMA,1.1,100,5,7,0,No,,50,VA-044,44,1.21,S,1,0,0,0,0,,,,,,,,,,,,
394,dx.doi.org/10.1021/ja410593n,Warren 2014,Yes,PEG,0.16,113,HPMA,1.1,200,5,7,0,No,,50,VA-044,44,1.23,S+W+V,1,1,1,0,1,,,,,,,,,,,,
395,dx.doi.org/10.1021/ja410593n,Warren 2014,Yes,PEG,0.16,113,HPMA,1.1,300,5,7,0,No,,50,VA-044,44,1.24,S+V,1,0,1,0,1,,,,,,,,,,,,
396,dx.doi.org/10.1021/ja410593n,Warren 2014,Yes,PEG,0.16,113,HPMA,1.1,400,5,7,0,No,,50,VA-044,44,1.26,S+V,1,0,1,0,1,,,,,,,,,,,,
397,dx.doi.org/10.1021/ja410593n,Warren 2014,Yes,PEG,0.16,113,HPMA,1.1,200,7.5,7,0,No,,50,VA-044,44,1.13,W,0,1,0,0,0,,,,,,,,,,,,
398,dx.doi.org/10.1021/ja410593n,Warren 2014,Yes,PEG,0.16,113,HPMA,1.1,300,7.5,7,0,No,,50,VA-044,44,1.12,V,0,0,1,0,0,,,,,,,,,,,,
399,dx.doi.org/10.1021/ja410593n,Warren 2014,"No, replicate, published in Penfold 2019",PEG,0.16,113,HPMA,1.1,100,10,7,0,No,,50,VA-044,44,1.17,S,1,0,0,0,0,,,,,,,,,,,,
400,dx.doi.org/10.1021/ja410593n,Warren 2014,"No, replicate, published in Penfold 2019",PEG,0.16,113,HPMA,1.1,150,10,7,0,No,,50,VA-044,44,1.19,S,1,0,0,0,0,,,,,,,,,,,,
401,dx.doi.org/10.1021/ja410593n,Warren 2014,Yes,PEG,0.16,113,HPMA,1.1,180,10,7,0,No,,50,VA-044,44,1.2,S+W,1,1,0,0,1,,,,,,,,,,,,
402,dx.doi.org/10.1021/ja410593n,Warren 2014,"No, replicate, published in Penfold 2019",PEG,0.16,113,HPMA,1.1,200,10,7,0,No,,50,VA-044,44,1.19,W,0,1,0,0,0,,,,,,,,,,,,
403,dx.doi.org/10.1021/ja410593n,Warren 2014,Yes,PEG,0.16,113,HPMA,1.1,220,10,7,0,No,,50,VA-044,44,1.16,W,0,1,0,0,0,,,,,,,,,,,,
404,dx.doi.org/10.1021/ja410593n,Warren 2014,"No, replicate, published in Penfold 2019",PEG,0.16,113,HPMA,1.1,250,10,7,0,No,,50,VA-044,44,1.22,W+V,0,1,1,0,1,,,,,,,,,,,,
405,dx.doi.org/10.1021/ja410593n,Warren 2014,"No, replicate, published in Penfold 2019",PEG,0.16,113,HPMA,1.1,300,10,7,0,No,,50,VA-044,44,1.39,V,0,0,1,0,0,,,,,,,,,,,,
406,dx.doi.org/10.1021/ja410593n,Warren 2014,Yes,PEG,0.16,113,HPMA,1.1,400,10,7,0,No,,50,VA-044,44,1.78,V,0,0,1,0,0,,,,,,,,,,,,
407,dx.doi.org/10.1021/ja410593n,Warren 2014,Yes,PEG,0.16,113,HPMA,1.1,180,12.5,7,0,No,,50,VA-044,44,1.22,S+W,1,1,0,0,1,,,,,,,,,,,,
408,dx.doi.org/10.1021/ja410593n,Warren 2014,Yes,PEG,0.16,113,HPMA,1.1,200,12.5,7,0,No,,50,VA-044,44,1.23,W,0,1,0,0,0,,,,,,,,,,,,
409,dx.doi.org/10.1021/ja410593n,Warren 2014,Yes,PEG,0.16,113,HPMA,1.1,100,15,7,0,No,,50,VA-044,44,1.17,S,1,0,0,0,0,,,,,,,,,,,,
410,dx.doi.org/10.1021/ja410593n,Warren 2014,Yes,PEG,0.16,113,HPMA,1.1,150,15,7,0,No,,50,VA-044,44,1.18,S,1,0,0,0,0,,,,,,,,,,,,
411,dx.doi.org/10.1021/ja410593n,Warren 2014,Yes,PEG,0.16,113,HPMA,1.1,180,15,7,0,No,,50,VA-044,44,1.2,W,0,1,0,0,0,,,,,,,,,,,,
412,dx.doi.org/10.1021/ja410593n,Warren 2014,Yes,PEG,0.16,113,HPMA,1.1,200,15,7,0,No,,50,VA-044,44,1.19,W,0,1,0,0,0,,,,,,,,,,,,
413,dx.doi.org/10.1021/ja410593n,Warren 2014,Yes,PEG,0.16,113,HPMA,1.1,220,15,7,0,No,,50,VA-044,44,1.29,W+V,0,1,1,0,1,,,,,,,,,,,,
414,dx.doi.org/10.1021/ja410593n,Warren 2014,Yes,PEG,0.16,113,HPMA,1.1,250,15,7,0,No,,50,VA-044,44,1.3,W+V,0,1,1,0,1,,,,,,,,,,,,
415,dx.doi.org/10.1021/ja410593n,Warren 2014,Yes,PEG,0.16,113,HPMA,1.1,300,15,7,0,No,,50,VA-044,44,1.32,V,0,0,1,0,0,,,,,,,,,,,,
416,dx.doi.org/10.1021/ja410593n,Warren 2014,Yes,PEG,0.16,113,HPMA,1.1,400,15,7,0,No,,50,VA-044,44,1.86,V,0,0,1,0,0,,,,,,,,,,,,
417,dx.doi.org/10.1021/ja410593n,Warren 2014,Yes,PEG,0.16,113,HPMA,1.1,200,17.5,7,0,No,,50,VA-044,44,1.21,W,0,1,0,0,0,,,,,,,,,,,,
418,dx.doi.org/10.1021/ja410593n,Warren 2014,Yes,PEG,0.16,113,HPMA,1.1,220,17.5,7,0,No,,50,VA-044,44,1.28,W+V,0,1,1,0,1,,,,,,,,,,,,
419,dx.doi.org/10.1021/ja410593n,Warren 2014,Yes,PEG,0.16,113,HPMA,1.1,300,17.5,7,0,No,,50,VA-044,44,1.38,V,0,0,1,0,0,,,,,,,,,,,,
420,dx.doi.org/10.1021/ja410593n,Warren 2014,Yes,PEG,0.16,113,HPMA,1.1,100,20,7,0,No,,50,VA-044,44,1.22,S,1,0,0,0,0,,,,,,,,,,,,
421,dx.doi.org/10.1021/ja410593n,Warren 2014,Yes,PEG,0.16,113,HPMA,1.1,150,20,7,0,No,,50,VA-044,44,1.24,S+W,1,1,0,0,1,,,,,,,,,,,,
422,dx.doi.org/10.1021/ja410593n,Warren 2014,Yes,PEG,0.16,113,HPMA,1.1,180,20,7,0,No,,50,VA-044,44,1.31,W,0,1,0,0,0,,,,,,,,,,,,
423,dx.doi.org/10.1021/ja410593n,Warren 2014,Yes,PEG,0.16,113,HPMA,1.1,200,20,7,0,No,,50,VA-044,44,1.33,W+V+L,0,1,1,1,1,,,,,,,,,,,,
424,dx.doi.org/10.1021/ja410593n,Warren 2014,Yes,PEG,0.16,113,HPMA,1.1,220,20,7,0,No,,50,VA-044,44,1.38,V,0,0,1,0,0,,,,,,,,,,,,
425,dx.doi.org/10.1021/ja410593n,Warren 2014,Yes,PEG,0.16,113,HPMA,1.1,250,20,7,0,No,,50,VA-044,44,1.84,V+L,0,0,1,1,1,,,,,,,,,,,,
426,dx.doi.org/10.1021/ja410593n,Warren 2014,Yes,PEG,0.16,113,HPMA,1.1,300,20,7,0,No,,50,VA-044,44,3.8,V+L,0,0,1,1,1,,,,,,,,,,,,
427,dx.doi.org/10.1021/ja410593n,Warren 2014,Yes,PEG,0.16,113,HPMA,1.1,400,20,7,0,No,,50,VA-044,44,18.67,Precipitate ,0,0,0,0,0,,,,,,,,,,,,
428,DOI:10.1021/ja511423m ,Warren 2015,Yes,GMA,0.09,55,HPMA,1.1,200,10,7,0,No,,70,ACVA,69,1.2,V,0,0,1,0,0,,,,,,,,,,,,
429,DOI:10.1021/ja511423m ,Warren 2015,Yes,GMA,0.09,55,HPMA,1.1,300,10,7,0,No,,70,ACVA,69,1.09,V,0,0,1,0,0,,,,,,,,,,,,
430,DOI:10.1021/ja511423m ,Warren 2015,Yes,GMA,0.09,55,HPMA,1.1,400,10,7,0,No,,70,ACVA,69,1.14,V,0,0,1,0,0,,,,,,,,,,,,
431,DOI:10.1021/ja511423m ,Warren 2015,Yes,GMA,0.09,55,HPMA,1.1,500,10,7,0,No,,70,ACVA,69,1.18,V,0,0,1,0,0,,,,,,,,,,,,
432,DOI:10.1021/ja511423m ,Warren 2015,Yes,GMA,0.09,55,HPMA,1.1,600,10,7,0,No,,70,ACVA,69,1.31,V,0,0,1,0,0,,,,,,,,,,,,
433,DOI:10.1021/ja511423m ,Warren 2015,Yes,GMA,0.09,55,HPMA,1.1,700,10,7,0,No,,70,ACVA,69,1.29,V,0,0,1,0,0,,,,,,,,,,,,
434,DOI:10.1021/ja511423m ,Warren 2015,Yes,GMA,0.09,55,HPMA,1.1,800,10,7,0,No,,70,ACVA,69,1.39,V,0,0,1,0,0,,,,,,,,,,,,
435,DOI:10.1021/ja511423m ,Warren 2015,Yes,GMA,0.09,55,HPMA,1.1,1000,10,7,0,No,,70,ACVA,69,1.43,V,0,0,1,0,0,,,,,,,,,,,,
436,DOI:10.1021/ja511423m ,Warren 2015,Yes,GMA,0.09,55,HPMA,1.1,1320,10,7,0,No,,70,ACVA,69,1.58,Precipitate,0,0,0,0,0,,,,,,,,,,,,
437,DOI:10.1021/ja511423m ,Warren 2015,Yes,GMA,0.09,55,HPMA,1.1,1500,10,7,0,No,,70,ACVA,69,,Precipitate,0,0,0,0,0,,,,,,,,,,,,
438,DOI:10.1021/ja511423m ,Warren 2015,Yes,GMA,0.09,55,HPMA,1.1,1800,10,7,0,No,,70,ACVA,69,2.96,Precipitate,0,0,0,0,0,,,,,,,,,,,,
439,DOI:10.1021/ja511423m ,Warren 2015,Yes,GMA,0.09,55,HPMA,1.1,2000,10,7,0,No,,70,ACVA,69,,Precipitate,0,0,0,0,0,,,,,,,,,,,,
440,DOI:10.1021/jacs.5b10415 ,Mable 2015,Yes,GMA,0.09,58,HPMA,1.1,250,10,7,0,No,,70,ACVA,69,1.12,V,0,0,1,0,0,,,,,,,,,,,,
441,DOI:10.1021/jacs.9b06788 ,Brotherton 2019,Yes,GMA,0.09,29,2-methoxyethyl methacrylate,1.16,30,10,3.5,0,No,,70,ACVA,69,1.21,S,1,0,0,0,0,,,,,,,,,,,,
442,DOI:10.1021/jacs.9b06788 ,Brotherton 2019,Yes,GMA,0.09,29,2-methoxyethyl methacrylate,1.16,35,10,3.5,0,No,,70,ACVA,69,1.12,S,1,0,0,0,0,,,,,,,,,,,,
443,DOI:10.1021/jacs.9b06788 ,Brotherton 2019,Yes,GMA,0.09,29,2-methoxyethyl methacrylate,1.16,38,10,3.5,0,No,,70,ACVA,69,1.12,S,1,0,0,0,0,,,,,,,,,,,,
444,DOI:10.1021/jacs.9b06788 ,Brotherton 2019,Yes,GMA,0.09,29,2-methoxyethyl methacrylate,1.16,43,10,3.5,0,No,,70,ACVA,69,1.12,W,0,1,0,0,0,,,,,,,,,,,,
445,DOI:10.1021/jacs.9b06788 ,Brotherton 2019,"No, phases ill defined",GMA,0.09,29,2-methoxyethyl methacrylate,1.16,47,10,3.5,0,No,,70,ACVA,69,1.12,Mixed,0,0,0,0,1,,,,,,,,,,,,
446,DOI:10.1021/jacs.9b06788 ,Brotherton 2019,"No, phases ill defined",GMA,0.09,29,2-methoxyethyl methacrylate,1.16,48,10,3.5,0,No,,70,ACVA,69,1.12,Mixed,0,0,0,0,1,,,,,,,,,,,,
447,DOI:10.1021/jacs.9b06788 ,Brotherton 2019,"No, phases ill defined",GMA,0.09,29,2-methoxyethyl methacrylate,1.16,53,10,3.5,0,No,,70,ACVA,69,1.13,Mixed,0,0,0,0,1,,,,,,,,,,,,
448,DOI:10.1021/jacs.9b06788 ,Brotherton 2019,Yes,GMA,0.09,29,2-methoxyethyl methacrylate,1.16,58,10,3.5,0,No,,70,ACVA,69,1.12,W+V+J,0,1,1,1,1,,,,,,,,,,,,
449,DOI:10.1021/jacs.9b06788 ,Brotherton 2019,"No, phases ill defined",GMA,0.09,29,2-methoxyethyl methacrylate,1.16,68,10,3.5,0,No,,70,ACVA,69,1.11,Mixed,0,0,0,0,1,,,,,,,,,,,,
450,DOI:10.1021/jacs.9b06788 ,Brotherton 2019,Yes,GMA,0.09,29,2-methoxyethyl methacrylate,1.16,70,10,3.5,0,No,,70,ACVA,69,1.14,V,0,0,1,0,0,,,,,,,,,,,,
451,DOI:10.1021/jacs.9b06788 ,Brotherton 2019,Yes,GMA,0.09,29,2-methoxyethyl methacrylate,1.16,74,10,3.5,0,No,,70,ACVA,69,1.13,V,0,0,1,0,0,,,,,,,,,,,,
452,DOI:10.1021/jacs.9b06788 ,Brotherton 2019,Yes,GMA,0.09,29,2-methoxyethyl methacrylate,1.16,78,10,3.5,0,No,,70,ACVA,69,1.13,V,0,0,1,0,0,,,,,,,,,,,,
453,DOI:10.1021/jacs.9b06788 ,Brotherton 2019,Yes,GMA,0.09,29,2-methoxyethyl methacrylate,1.16,84,10,3.5,0,No,,70,ACVA,69,1.11,V,0,0,1,0,0,,,,,,,,,,,,
454,DOI:10.1021/jacs.9b06788 ,Brotherton 2019,Yes,GMA,0.09,29,2-methoxyethyl methacrylate,1.16,89,10,3.5,0,No,,70,ACVA,69,1.12,V,0,0,1,0,0,,,,,,,,,,,,
455,DOI:10.1021/jacs.9b06788 ,Brotherton 2019,Yes,GMA,0.09,29,2-methoxyethyl methacrylate,1.16,38,15,3.5,0,No,,70,ACVA,69,1.15,W,0,1,0,0,0,,,,,,,,,,,,
456,DOI:10.1021/jacs.9b06788 ,Brotherton 2019,Yes,GMA,0.09,29,2-methoxyethyl methacrylate,1.16,43,15,3.5,0,No,,70,ACVA,69,1.15,W,0,1,0,0,0,,,,,,,,,,,,
457,DOI:10.1021/jacs.9b06788 ,Brotherton 2019,Yes,GMA,0.09,29,2-methoxyethyl methacrylate,1.16,50,15,3.5,0,No,,70,ACVA,69,1.12,Mixed,0,1,0,0,0,,,,,,,,,,,,
458,DOI:10.1021/jacs.9b06788 ,Brotherton 2019,"No, phases ill defined",GMA,0.09,29,2-methoxyethyl methacrylate,1.16,58,15,3.5,0,No,,70,ACVA,69,1.12,Mixed,0,0,0,0,1,,,,,,,,,,,,
459,DOI:10.1021/jacs.9b06788 ,Brotherton 2019,"No, phases ill defined",GMA,0.09,29,2-methoxyethyl methacrylate,1.16,70,15,3.5,0,No,,70,ACVA,69,1.12,Mixed,0,0,0,0,1,,,,,,,,,,,,
460,DOI:10.1021/jacs.9b06788 ,Brotherton 2019,Yes,GMA,0.09,29,2-methoxyethyl methacrylate,1.16,84,15,3.5,0,No,,70,ACVA,69,1.15,V,0,0,1,0,0,,,,,,,,,,,,
461,DOI:10.1021/jacs.9b06788 ,Brotherton 2019,Yes,GMA,0.09,29,2-methoxyethyl methacrylate,1.16,36,20,3.5,0,No,,70,ACVA,69,1.1,S,1,0,0,0,0,,,,,,,,,,,,
462,DOI:10.1021/jacs.9b06788 ,Brotherton 2019,Yes,GMA,0.09,29,2-methoxyethyl methacrylate,1.16,41,20,3.5,0,No,,70,ACVA,69,1.12,S,1,0,0,0,0,,,,,,,,,,,,
463,DOI:10.1021/jacs.9b06788 ,Brotherton 2019,Yes,GMA,0.09,29,2-methoxyethyl methacrylate,1.16,45,20,3.5,0,No,,70,ACVA,69,1.15,W,0,1,0,0,0,,,,,,,,,,,,
464,DOI:10.1021/jacs.9b06788 ,Brotherton 2019,Yes,GMA,0.09,29,2-methoxyethyl methacrylate,1.16,50,20,3.5,0,No,,70,ACVA,69,1.12,W,0,1,0,0,0,,,,,,,,,,,,
465,DOI:10.1021/jacs.9b06788 ,Brotherton 2019,"No, phases ill defined",GMA,0.09,29,2-methoxyethyl methacrylate,1.16,54,20,3.5,0,No,,70,ACVA,69,1.1,Mixed,0,0,0,0,1,,,,,,,,,,,,
466,DOI:10.1021/jacs.9b06788 ,Brotherton 2019,"No, phases ill defined",GMA,0.09,29,2-methoxyethyl methacrylate,1.16,63,20,3.5,0,No,,70,ACVA,69,1.17,Mixed,0,0,0,0,1,,,,,,,,,,,,
467,DOI:10.1021/jacs.9b06788 ,Brotherton 2019,"No, phases ill defined",GMA,0.09,29,2-methoxyethyl methacrylate,1.16,72,20,3.5,0,No,,70,ACVA,69,1.15,Mixed,0,0,0,0,1,,,,,,,,,,,,
468,DOI:10.1021/jacs.9b06788 ,Brotherton 2019,"No, phases ill defined",GMA,0.09,29,2-methoxyethyl methacrylate,1.16,81,20,3.5,0,No,,70,ACVA,69,1.16,Mixed,0,0,0,0,1,,,,,,,,,,,,
469,DOI:10.1021/jacs.9b06788 ,Brotherton 2019,"No, phases ill defined",GMA,0.09,29,2-methoxyethyl methacrylate,1.16,90,20,3.5,0,No,,70,ACVA,69,1.13,Mixed,0,0,0,0,1,,,,,,,,,,,,
470,DOI:10.1021/jacs.9b06788 ,Brotherton 2019,Yes,GMA,0.09,29,2-methoxyethyl methacrylate,1.16,95,20,3.5,0,No,,70,ACVA,69,1.11,V,0,0,1,0,0,,,,,,,,,,,,
471,DOI:10.1021/jacs.9b06788 ,Brotherton 2019,Yes,GMA,0.09,29,2-methoxyethyl methacrylate,1.16,100,20,3.5,0,No,,70,ACVA,69,1.15,V,0,0,1,0,0,,,,,,,,,,,,
472,DOI:10.1021/jacs.9b06788 ,Brotherton 2019,Yes,GMA,0.09,29,2-methoxyethyl methacrylate,1.16,36,30,3.5,0,No,,70,ACVA,69,1.12,S,1,0,0,0,0,,,,,,,,,,,,
473,DOI:10.1021/jacs.9b06788 ,Brotherton 2019,Yes,GMA,0.09,29,2-methoxyethyl methacrylate,1.16,41,30,3.5,0,No,,70,ACVA,69,1.14,S,1,0,0,0,0,,,,,,,,,,,,
474,DOI:10.1021/jacs.9b06788 ,Brotherton 2019,Yes,GMA,0.09,29,2-methoxyethyl methacrylate,1.16,46,30,3.5,0,No,,70,ACVA,69,1.21,W,0,1,0,0,0,,,,,,,,,,,,
475,DOI:10.1021/jacs.9b06788 ,Brotherton 2019,Yes,GMA,0.09,29,2-methoxyethyl methacrylate,1.16,49,30,3.5,0,No,,70,ACVA,69,1.2,W,0,1,0,0,0,,,,,,,,,,,,
476,DOI:10.1021/jacs.9b06788 ,Brotherton 2019,"No, phases ill defined",GMA,0.09,29,2-methoxyethyl methacrylate,1.16,52,30,3.5,0,No,,70,ACVA,69,1.28,Mixed,0,0,0,0,1,,,,,,,,,,,,
477,DOI:10.1021/jacs.9b06788 ,Brotherton 2019,"No, phases ill defined",GMA,0.09,29,2-methoxyethyl methacrylate,1.16,55,30,3.5,0,No,,70,ACVA,69,1.22,Mixed,0,0,0,0,1,,,,,,,,,,,,
478,DOI:10.1021/jacs.9b06788 ,Brotherton 2019,"No, phases ill defined",GMA,0.09,29,2-methoxyethyl methacrylate,1.16,60,30,3.5,0,No,,70,ACVA,69,1.33,Mixed,0,0,0,0,1,,,,,,,,,,,,
479,DOI:10.1021/jacs.9b06788 ,Brotherton 2019,"No, phases ill defined",GMA,0.09,29,2-methoxyethyl methacrylate,1.16,63,30,3.5,0,No,,70,ACVA,69,1.38,Mixed,0,0,0,0,1,,,,,,,,,,,,
480,DOI:10.1021/jacs.9b06788 ,Brotherton 2019,"No, phases ill defined",GMA,0.09,29,2-methoxyethyl methacrylate,1.16,65,30,3.5,0,No,,70,ACVA,69,1.39,Mixed,0,0,0,0,1,,,,,,,,,,,,
481,DOI:10.1021/jacs.9b06788 ,Brotherton 2019,"No, phases ill defined",GMA,0.09,29,2-methoxyethyl methacrylate,1.16,75,30,3.5,0,No,,70,ACVA,69,1.41,Mixed,0,0,0,0,1,,,,,,,,,,,,
482,DOI:10.1021/jacs.9b06788 ,Brotherton 2019,Yes,GMA,0.09,29,2-methoxyethyl methacrylate,1.16,85,30,3.5,0,No,,70,ACVA,69,1.29,S+W+V,1,1,1,0,1,,,,,,,,,,,,
483,DOI:10.1021/jacs.9b06788 ,Brotherton 2019,"No, phases ill defined",GMA,0.09,29,2-methoxyethyl methacrylate,1.16,90,30,3.5,0,No,,70,ACVA,69,1.49,Mixed,0,0,0,0,1,,,,,,,,,,,,
484,DOI:10.1021/jacs.9b06788 ,Brotherton 2019,"No, phases ill defined",GMA,0.09,29,2-methoxyethyl methacrylate,1.16,100,30,3.5,0,No,,70,ACVA,69,1.11,Mixed,0,0,0,0,1,,,,,,,,,,,,
485,DOI:10.1021/jacs.9b06788 ,Brotherton 2019,Yes,GMA,0.09,29,2-methoxyethyl methacrylate,1.16,110,30,3.5,0,No,,70,ACVA,69,1.23,V,0,0,1,0,0,,,,,,,,,,,,
486, dx.doi.org/10.1021/la203991y ,Semsarilar 2012,Yes,Potassium 3-sulfopropyl methacrylate,-2.33,34,HPMA,1.1,100,10,5,0,Yes,Carb. Acid,70,ACVA,69,Not reported,S,1,0,0,0,0,,,,,,,,,,,,
487, dx.doi.org/10.1021/la203991y ,Semsarilar 2012,Yes,Potassium 3-sulfopropyl methacrylate,-2.33,34,HPMA,1.1,200,10,5,0,Yes,Carb. Acid,70,ACVA,69,Not reported,S,1,0,0,0,0,,,,,,,,,,,,
488, dx.doi.org/10.1021/la203991y ,Semsarilar 2012,Yes,Potassium 3-sulfopropyl methacrylate,-2.33,34,HPMA,1.1,300,10,5,0,Yes,Carb. Acid,70,ACVA,69,Not reported,S,1,0,0,0,0,,,,,,,,,,,,
489, dx.doi.org/10.1021/la203991y ,Semsarilar 2012,Yes,Potassium 3-sulfopropyl methacrylate,-2.33,34,HPMA,1.1,100,15,5,0,Yes,Carb. Acid,70,ACVA,69,Not reported,S,1,0,0,0,0,,,,,,,,,,,,
490, dx.doi.org/10.1021/la203991y ,Semsarilar 2012,"No, replicate",Potassium 3-sulfopropyl methacrylate,-2.33,34,HPMA,1.1,100,15,5,0,Yes,Carb. Acid,70,ACVA,69,Not reported,S,1,0,0,0,0,,,,,,,,,,,,
491, dx.doi.org/10.1021/la203991y ,Semsarilar 2012,"No, replicate",Potassium 3-sulfopropyl methacrylate,-2.33,34,HPMA,1.1,100,15,5,0,Yes,Carb. Acid,70,ACVA,69,Not reported,S,1,0,0,0,0,,,,,,,,,,,,
492, dx.doi.org/10.1021/la203991y ,Semsarilar 2012,Yes,Potassium 3-sulfopropyl methacrylate,-2.33,34,HPMA,1.1,100,20,5,0,Yes,Carb. Acid,70,ACVA,69,Not reported,S,1,0,0,0,0,,,,,,,,,,,,
493, dx.doi.org/10.1021/la203991y ,Semsarilar 2012,"No, replicate",Potassium 3-sulfopropyl methacrylate,-2.33,34,HPMA,1.1,100,20,5,0,Yes,Carb. Acid,70,ACVA,69,Not reported,S,1,0,0,0,0,,,,,,,,,,,,
494,dx.doi.org/10.1021/la204539c,Chambon 2012,Yes,GMA,0.09,55,HPMA,1.1,330,10,7,0,No,,70,ACVA,69,,V,0,0,1,0,0,,,,,,,,,,,,
495, dx.doi.org/10.1021/la304279y,Semsarilar 2013,Yes,QDMAEMA,-2.58,32,HPMA,1.1,500,10,7,0,Yes,Carb. Acid,70,ACVA,69,Not reported,S,1,0,0,0,0,,,,,,,,,,,,
496, dx.doi.org/10.1021/la304279y,Semsarilar 2013,Yes,QDMAEMA,-2.58,32,HPMA,1.1,100,10,7,0,Yes,Carb. Acid,70,ACVA,69,Not reported,S,1,0,0,0,0,,,,,,,,,,,,
497, dx.doi.org/10.1021/la304279y,Semsarilar 2013,Yes,QDMAEMA,-2.58,32,HPMA,1.1,200,10,7,0,Yes,Carb. Acid,70,ACVA,69,Not reported,S,1,0,0,0,0,,,,,,,,,,,,
498, dx.doi.org/10.1021/la304279y,Semsarilar 2013,Yes,QDMAEMA,-2.58,32,HPMA,1.1,300,10,7,0,Yes,Carb. Acid,70,ACVA,69,Not reported,S,1,0,0,0,0,,,,,,,,,,,,
499, dx.doi.org/10.1021/la304279y,Semsarilar 2013,Yes,QDMAEMA,-2.58,32,HPMA,1.1,500,10,7,0.1,Yes,Carb. Acid,70,ACVA,69,Not reported,S,1,0,0,0,0,,,,,,,,,,,,
500, dx.doi.org/10.1021/la304279y,Semsarilar 2013,"No, replicate",QDMAEMA,-2.58,32,HPMA,1.1,500,10,7,,Yes,Carb. Acid,70,ACVA,69,Not reported,S,1,0,0,0,0,,,,,,,,,,,,
501, dx.doi.org/10.1021/la304279y,Semsarilar 2013,Yes,QDMAEMA,-2.58,32,HPMA,1.1,100,10,7,0.1,Yes,Carb. Acid,70,ACVA,69,Not reported,S,1,0,0,0,0,,,,,,,,,,,,
502, dx.doi.org/10.1021/la304279y,Semsarilar 2013,Yes,QDMAEMA,-2.58,32,HPMA,1.1,200,10,7,0.1,Yes,Carb. Acid,70,ACVA,69,Not reported,S,1,0,0,0,0,,,,,,,,,,,,
503, dx.doi.org/10.1021/la304279y,Semsarilar 2013,Yes,QDMAEMA,-2.58,32,HPMA,1.1,300,10,7,0.1,Yes,Carb. Acid,70,ACVA,69,Not reported,S,1,0,0,0,0,,,,,,,,,,,,
504, dx.doi.org/10.1021/la304279y,Semsarilar 2013,"No, replicate",QDMAEMA,-2.58,32,HPMA,1.1,500,10,7,0.1,Yes,Carb. Acid,70,ACVA,69,Not reported,S,1,0,0,0,0,,,,,,,,,,,,
505, dx.doi.org/10.1021/la304279y,Semsarilar 2013,Yes,QDMAEMA,-2.58,32,HPMA,1.1,100,10,7,0.3,Yes,Carb. Acid,70,ACVA,69,Not reported,S,1,0,0,0,0,,,,,,,,,,,,
506, dx.doi.org/10.1021/la304279y,Semsarilar 2013,Yes,QDMAEMA,-2.58,32,HPMA,1.1,200,10,7,0.3,Yes,Carb. Acid,70,ACVA,69,Not reported,Fused Sphere,0,0,0,1,0,,,,,,,,,,,,
507, dx.doi.org/10.1021/la304279y,Semsarilar 2013,Yes,QDMAEMA,-2.58,32,HPMA,1.1,300,10,7,0.3,Yes,Carb. Acid,70,ACVA,69,Not reported,S,1,0,0,0,0,,,,,,,,,,,,
508, dx.doi.org/10.1021/la304279y,Semsarilar 2013,Yes,QDMAEMA,-2.58,32,HPMA,1.1,500,10,7,0.3,Yes,Carb. Acid,70,ACVA,69,Not reported,S,1,0,0,0,0,,,,,,,,,,,,
509,DOI: 10.1002/anie.201001461 ,Li 2010,Yes,GMA,0.09,65,HPMA,1.1,20,10,7,0,Yes,Carb. Acid,70,ACVA,69,Not reported,S,1,0,0,0,0,,,,,,,,,,,,
510,DOI: 10.1002/anie.201001461 ,Li 2010,Yes,GMA,0.09,65,HPMA,1.1,50,10,7,0,Yes,Carb. Acid,70,ACVA,69,Not reported,S,1,0,0,0,0,,,,,,,,,,,,
511,DOI: 10.1002/anie.201001461,Li 2010,Yes,GMA,0.09,65,HPMA,1.1,70,10,7,0,Yes,Carb. Acid,70,ACVA,69,Not reported,S,1,0,0,0,0,,,,,,,,,,,,
512,DOI: 10.1002/anie.201001461,Li 2010,Yes,GMA,0.09,65,HPMA,1.1,100,10,7,0,Yes,Carb. Acid,70,ACVA,69,Not reported,S,1,0,0,0,0,,,,,,,,,,,,
513,DOI: 10.1002/anie.201001461,Li 2010,Yes,GMA,0.09,65,HPMA,1.1,200,10,7,0,Yes,Carb. Acid,70,ACVA,69,Not reported,S,1,0,0,0,0,,,,,,,,,,,,
514,DOI: 10.1002/anie.201001461,Li 2010,Yes,GMA,0.09,65,HPMA,1.1,300,10,7,0,Yes,Carb. Acid,70,ACVA,69,Not reported,S,1,0,0,0,0,,,,,,,,,,,,
515,DOI: 10.1002/anie.201001461,Li 2010,Yes,GMA,0.09,65,HPMA,1.1,100,20,7,0,Yes,Carb. Acid,70,ACVA,69,Not reported,S,1,0,0,0,0,,,,,,,,,,,,
516,DOI: 10.1002/anie.201001461,Li 2010,Yes,GMA,0.09,55,HPMA,1.1,100,10,7,0,Yes,Carb. Acid,70,ACVA,69,Not reported,S,1,0,0,0,0,,,,,,,,,,,,
517,DOI: 10.1002/anie.201001461,Li 2010,Yes,GMA,0.09,55,HPMA,1.1,200,10,7,0,Yes,Carb. Acid,70,ACVA,69,Not reported,S,1,0,0,0,0,,,,,,,,,,,,
518,DOI: 10.1002/anie.201001461,Li 2010,Yes,GMA,0.09,55,HPMA,1.1,200,15,7,0,Yes,Carb. Acid,70,ACVA,69,Not reported,S,1,0,0,0,0,,,,,,,,,,,,
519,DOI: 10.1002/anie.201001461,Li 2010,Yes,GMA,0.09,55,HPMA,1.1,300,20,7,0,Yes,Carb. Acid,70,ACVA,69,Not reported,V,0,0,1,0,0,,,,,,,,,,,,
520,DOI: 10.1002/anie.201001461,Li 2010,Yes,KSPMA,-2.33,65,HPMA,1.1,100,10,7,0,Yes,Carb. Acid,70,ACVA,69,Not reported,S,1,0,0,0,0,,,,,,,,,,,,
521,DOI: 10.1002/anie.201001461,Li 2010,Yes,QDMAEMA,-2.58,67,HPMA,1.1,100,10,7,0,Yes,Carb. Acid,70,ACVA,69,Not reported,S,1,0,0,0,0,,,,,,,,,,,,
522,DOI: 10.1002/anie.201409799 ,Lovett 2015,Yes,GMA,0.09,56,HPMA,1.1,155,10,3.5,0,No,Carb. Acid,70,ACVA,69,1.08,W,0,1,0,0,0,,,,,,,,,,,,
523,DOI: 10.1002/anie.201409799 ,Lovett 2015,Yes,GMA,0.09,59,HPMA,1.1,160,10,3.5,0,No,,70,ACVA,69,1.08,W,0,1,0,0,0,,,,,,,,,,,,
